Repository: Bondoki/AdsorptionInformationFileParserNOMAD

# aifparser

Parser for the .aif file (Adsorption Information File) for NOMAD

This `nomad` plugin was generated with `Cookiecutter` along with `@nomad`'s [`cookiecutter-nomad-plugin`](https://github.com/FAIRmat-NFDI/cookiecutter-nomad-plugin) template.

## Development

If you want to develop locally this plugin, clone the project and in the plugin folder, create a virtual environment (you can use Python 3.10, 3.11 or 3.12):
```sh
git clone https://github.com/Bondoki/aifparser.git
cd aifparser
python3.11 -m venv .pyenv
. .pyenv/bin/activate
```

Make sure to have `pip` upgraded:
```sh
pip install --upgrade pip
```

We recommend installing `uv` for fast pip installation of the packages:
```sh
pip install uv
```

Install the `nomad-lab` package:
```sh
uv pip install -e '.[dev]'
```

### Run the tests

You can run locally the tests:
```sh
python -m pytest -sv tests
```

where the `-s` and `-v` options toggle the output verbosity.

Our CI/CD pipeline produces a more comprehensive test report using the `pytest-cov` package. You can generate a local coverage report:
```sh
uv pip install pytest-cov
python -m pytest --cov=src tests
```

### Run linting and auto-formatting

We use [Ruff](https://docs.astral.sh/ruff/) for linting and formatting the code. Ruff auto-formatting is also a part of the GitHub workflow actions. You can run locally:
```sh
ruff check .
ruff format . --check
```

- Test data taken from Supporting Information of paper: https://doi.org/10.1039/D1QI00349F
  
@Article{D1QI00349F,
author ="Schwotzer, Friedrich and Senkovska, Irena and Bon, Volodymyr and Lochmann, Stefanie and Evans, Jack D. and Pohl, Darius and Rellinghaus, Bernd and Kaskel, Stefan",
title  ="Solvent-assisted delamination of layered copper dithienothiophene-dicarboxylate (DUT-134)",
journal  ="Inorg. Chem. Front.",
year  ="2021",
volume  ="8",
issue  ="13",
pages  ="3308-3316",
publisher  ="The Royal Society of Chemistry",
doi  ="10.1039/D1QI00349F",
url  ="http://dx.doi.org/10.1039/D1QI00349F",
abstract  ="The isolation of 2D nanosheets of layered metal–organic frameworks (MOFs) has become an active research field due to the various advantages resulting from shape anisotropy. The most sophisticated method to obtain the nanostructures of interest is the top-down approach using an external physical energy input{,} such as ultrasound. In the present work{,} we rationalize the choice of solvent most suitable for the delamination of the bulk crystals of paddle wheel-based layered MOF [Cu2(dttc)2]n (DUT-134(Cu); dttc: dithieno[3{,}2-b:2′{,}3′-d]thiophene-2{,}6-dicarboxylate) as a model system{,} containing a bent organic linker. The ideal delamination solvent can tear the layers apart and prevent the agglomeration of nanosheets in suspension. The impact of different guest molecules{,} such as alcohols and ketones on the MOF structure{,} was studied by analyzing the single-crystal structures of the respective compounds and the behavior of desolvated MOF upon the physisorption of corresponding guests. In situ experiments facilitated the understanding of the adsorption process and structural transition in this layered structure. The most suitable solvents to delaminate DUT-134(Cu) turned out to be ketones{,} particularly acetone and butanone{,} giving a stable suspension of ∼10 nm-thick nanosheets."}

- Test data taken from Supporting Information of paper: https://doi.org/10.1002/anie.202513606

@Article{Siderius2025,
  author    = {Siderius, Daniel W. and Evans, Jack D. and Iacomi, Paul and Vanduyfhuys, Louis and Van Speybroeck, Veronique and Bon, Volodymyr and Kaskel, Stefan},
  journal   = {Angewandte Chemie International Edition},
  title     = {Best‐Practice Reporting for Porous Materials Adsorption Data},
  year      = {2025},
  issn      = {1521-3773},
  month     = oct,
  number    = {44},
  volume    = {64},
  doi       = {10.1002/anie.202513606},
  file      = {:pdf/Siderius2025 - Best‐Practice Reporting for Porous Materials Adsorption Data.pdf:PDF;:pdf/Siderius2025 - Best‐Practice Reporting for Porous Materials Adsorption Data-SI.pdf:PDF},
  groups    = {AIF},
  publisher = {Wiley},
}

- Test data taken from Supporting Information of paper: https://doi.org/10.1039/D4SC08223K

@Article{D4SC08223K1,
author ="Abylgazina, Leila and Senkovska, Irena and Maliuta, Mariia and Bachetzky, Christopher and Rauche, Marcus and Pöschel, Kathrin and Schmidt, Johannes and Isaacs, Mark and Morgan, David and Otyepka, Michal and Otyepkova, Eva and Mendt, Matthias and More, Yogeshwar D. and Buschbeck, Robin and Schneemann, Andreas and Synytska, Alla and Pöppl, Andreas and Eng, Lukas M. and Tan, Jin-Chong and Brunner, Eike and Kaskel, Stefan",
title  ="The role of surface deformation on responsivity of the pillared layer metal–organic framework DUT-8(Ni)",
journal  ="Chem. Sci.",
year  ="2025",
volume  ="16",
issue  ="15",
pages  ="6402-6417",

File: tests/data/anie202513606-sup-0002-suppmat2/298BT_13X.breakthrough.aif
data_breakthrough_298BT_13X
_citation_doi 10.1021/acs.iecr.2c04050
_adsnt_material_id 'Zeolite 13X'
_adsnt_sample_id 'Aliquot 1'
_adsnt_info 'Supelco (matrix molecular sieve 13X) as a 45–60 mesh powder'
_adsnt_sample_mass 219.0
_exptl_adsorptive1 CURLTUGMZLYLDI-UHFFFAOYSA-N
_exptl_adsorptive_name1 'Carbon Dioxide'
_exptl_adsorptive2 SWQJXJOGLNCZEY-UHFFFAOYSA-N
_exptl_adsorptive_name2 Helium
_exptl_temperature 298.0
_exptl_backpressure 1096.9
_exptl_feedpressure 1145.6
_units_temperature K
_units_time MIN
_units_flowrate L-PER-MIN
_units_molefraction UNITLESS
_units_mass MilliGM
_units_pressure HectoPA
_comment_units_flow_rate "STP for volumetric flowrate is 273.15 K / 101.325 kPa"
_exptl_operator 'W Sean McGivern'
_exptl_affiliation 'NIST'
_exptl_instrument 'NIST DAC Breakthrough Instrument Mark 1'
_exptl_date 2022-08-22

loop_
_adsorp_time
_adsorp_molefraction1
_adsorp_flowrate
0.000  0.000011  0.473800
0.004  0.000000  0.473800
0.008  0.000009  0.473800
0.012  0.000001  0.473800
0.016  0.000000  0.473800
0.020  0.000019  0.473800
0.025  0.000019  0.473800
0.029  0.000007  0.473800
0.033  0.000000  0.473800
0.037  0.000000  0.473800
0.041  0.000010  0.473800
0.045  0.000003  0.473800
0.049  0.000000  0.473800
0.054  0.000019  0.473800
0.058  0.000000  0.473800
0.062  0.000028  0.473800
0.066  0.000000  0.473800
0.070  0.000000  0.473800
0.074  0.000000  0.473800
0.079  0.000000  0.473800
0.083  0.000000  0.473800
0.087  0.000014  0.473800
0.091  0.000008  0.473800
0.095  0.000000  0.473800
0.099  0.000000  0.473800
0.103  0.000011  0.473800
0.107  0.000000  0.473800
0.112  0.000004  0.473800
0.116  0.000000  0.473800
0.120  0.000000  0.473800
0.124  0.000014  0.473800
0.128  0.000000  0.473800
0.132  0.000001  0.473800
0.137  0.000007  0.473800
0.141  0.000000  0.473800
0.145  0.000000  0.473800
0.149  0.000000  0.473800
0.153  0.000000  0.473800
0.157  0.000015  0.473800
0.162  0.000000  0.473800
0.166  0.000029  0.473800
0.170  0.000005  0.473800
0.174  0.000000  0.473800
0.178  0.000011  0.473800
0.182  0.000000  0.473800
0.186  0.000000  0.473800
0.191  0.000015  0.473800
0.195  0.000000  0.473800
0.199  0.000008  0.473800
0.203  0.000000  0.473800
0.207  0.000022  0.473800
0.211  0.000001  0.473800
0.216  0.000003  0.473800
0.219  0.000000  0.473800
0.224  0.000000  0.473800
0.228  0.000000  0.473800
0.232  0.000003  0.473800
0.236  0.000000  0.473800
0.241  0.000000  0.473800
0.245  0.000000  0.473800
0.249  0.000003  0.473800
0.253  0.000019  0.473800
0.257  0.000000  0.473800
0.261  0.000000  0.473800
0.265  0.000017  0.473800
0.269  0.000000  0.473800
0.274  0.000010  0.473800
0.278  0.000000  0.473800
0.282  0.000000  0.473800
0.286  0.000002  0.473800
0.290  0.000004  0.473800
0.294  0.000000  0.473800
0.299  0.000004  0.473800
0.303  0.000000  0.473800
0.310  0.000000  0.473800
0.311  0.000022  0.473800
0.315  0.000025  0.473800
0.319  0.000000  0.473800
0.324  0.000003  0.473800
0.328  0.000001  0.473800
0.332  0.000010  0.473800
0.336  0.000000  0.473800
0.340  0.000000  0.473800
0.344  0.000000  0.473800
0.349  0.000000  0.473800
0.353  0.000007  0.473800
0.357  0.000000  0.473800
0.361  0.000022  0.473800
0.365  0.000000  0.473800
0.369  0.000000  0.473800
0.373  0.000027  0.473800
0.378  0.000000  0.473800
0.382  0.000000  0.473800
0.386  0.000000  0.473800
0.390  0.000000  0.473800
0.394  0.000000  0.473800
0.398  0.000005  0.473800
0.403  0.000000  0.473800
0.407  0.000000  0.473800
0.411  0.000009  0.473800
0.415  0.000000  0.473800
0.419  0.000019  0.473800
0.423  0.000000  0.473800
0.427  0.000024  0.473800
0.431  0.000000  0.473800
0.436  0.000000  0.473800
0.440  0.000000  0.473800
0.444  0.000000  0.473800
0.448  0.000019  0.473800
0.452  0.000015  0.473800
0.456  0.000007  0.473800
0.461  0.000008  0.473800
0.465  0.000000  0.472960
0.469  0.000000  0.471520
0.473  0.000006  0.470080
0.477  0.000004  0.468640
0.481  0.000000  0.467040
0.485  0.000007  0.465216
0.489  0.000000  0.463392
0.494  0.000002  0.461112
0.498  0.000014  0.460644
0.502  0.000000  0.461532
0.506  0.000000  0.462420
0.510  0.000000  0.463308
0.514  0.000004  0.464020
0.519  0.000000  0.464470
0.523  0.000000  0.464830
0.527  0.000000  0.465190
0.531  0.000003  0.465540
0.535  0.000025  0.465876
0.539  0.000020  0.466212
0.544  0.000003  0.466632
0.548  0.000010  0.466848
0.552  0.000008  0.466944
0.556  0.000000  0.467040
0.560  0.000010  0.467136
0.564  0.000000  0.467496
0.569  0.000000  0.468606
0.576  0.000017  0.470160
0.577  0.000002  0.470382
0.581  0.000000  0.470100
0.585  0.000003  0.468180
0.589  0.000000  0.466260
0.593  0.000000  0.464340
0.598  0.000006  0.463620
0.602  0.000000  0.465060
0.606  0.000000  0.466500
0.610  0.000000  0.467940
0.614  0.000002  0.469108
0.618  0.000007  0.469732
0.622  0.000000  0.470356
0.626  0.000010  0.470980
0.631  0.000000  0.471600
0.635  0.000000  0.471840
0.639  0.000020  0.472080
0.643  0.000000  0.472320
0.650  0.000000  0.472596
0.651  0.000000  0.472620
0.655  0.000000  0.472716
0.660  0.000000  0.472836
0.664  0.000000  0.472908
0.668  0.000000  0.472932
0.672  0.000021  0.472956
0.676  0.000000  0.472980
0.681  0.000000  0.473000
0.685  0.000003  0.473000
0.689  0.000000  0.473000
0.693  0.000000  0.473000
0.697  0.000006  0.473000
0.701  0.000014  0.473000
0.705  0.000005  0.473000
0.710  0.000002  0.473000
0.714  0.000000  0.472992
0.720  0.000002  0.472956
0.722  0.000000  0.472944
0.726  0.000011  0.472920
0.730  0.000000  0.472900
0.735  0.000004  0.472900
0.739  0.000000  0.472900
0.743  0.000000  0.472900
0.747  0.000001  0.472900
0.751  0.000003  0.472900
0.755  0.000000  0.472900
0.760  0.000000  0.472900
0.764  0.000017  0.472900
0.768  0.000000  0.472900
0.772  0.000005  0.472900
0.776  0.000007  0.472900
0.780  0.000000  0.472900
0.784  0.000000  0.472900
0.788  0.000000  0.472900
0.793  0.000000  0.472900
0.797  0.000000  0.472900
0.801  0.000000  0.472900
0.805  0.000000  0.472900
0.809  0.000015  0.472900
0.813  0.000000  0.472896
0.818  0.000005  0.472836
0.822  0.000000  0.472788
0.826  0.000000  0.472740
0.830  0.000000  0.472708
0.834  0.000006  0.472756
0.838  0.000007  0.472804
0.843  0.000000  0.472864
0.847  0.000000  0.472900
0.851  0.000000  0.472900
0.855  0.000007  0.472900
0.859  0.000008  0.472900
0.863  0.000000  0.472896
0.867  0.000000  0.472848
0.872  0.000022  0.472788
0.877  0.000000  0.472728
0.880  0.000017  0.472708
0.884  0.000000  0.472756
0.888  0.000000  0.472804
0.892  0.000003  0.472852
0.897  0.000000  0.472900
0.900  0.000019  0.472900
0.905  0.000000  0.472900
0.909  0.000002  0.472900
0.913  0.000010  0.472896
0.917  0.000000  0.472848
0.921  0.000019  0.472800
0.926  0.000000  0.472740
0.930  0.000000  0.472708
0.936  0.000013  0.472780
0.938  0.000016  0.472804
0.942  0.000003  0.472852
0.946  0.000016  0.472900
0.950  0.000000  0.472900
0.955  0.000031  0.472900
0.959  0.000000  0.472900
0.963  0.000016  0.472900
0.967  0.000000  0.472900
0.971  0.000000  0.472900
0.975  0.000000  0.472900
0.980  0.000000  0.472900
0.984  0.000000  0.472900
0.988  0.000000  0.472900
0.994  0.000000  0.472900
0.996  0.000000  0.472900
1.000  0.000000  0.472900
1.004  0.000018  0.472900
1.008  0.000000  0.472900
1.013  0.000000  0.472900
1.017  0.000001  0.472900
1.021  0.000000  0.472900
1.027  0.000000  0.472900
1.029  0.000008  0.472900
1.034  0.000000  0.472844
1.038  0.000005  0.472796
1.042  0.000018  0.472748
1.046  0.000000  0.472700
1.050  0.000004  0.472748
1.054  0.000005  0.472796
1.059  0.000003  0.472856
1.063  0.000000  0.472900
1.067  0.000001  0.472900
1.071  0.000000  0.472900
1.075  0.000015  0.472900
1.079  0.000000  0.472900
1.083  0.000000  0.472856
1.087  0.000009  0.472808
1.092  0.000000  0.472748
1.096  0.000005  0.472700
1.100  0.000000  0.472748
1.104  0.000007  0.472796
1.108  0.000000  0.472844
1.112  0.000006  0.472892
1.117  0.000000  0.472900
1.120  0.000010  0.472900
1.125  0.000000  0.472900
1.129  0.000007  0.472900
1.133  0.000000  0.472856
1.137  0.000000  0.472808
1.142  0.000000  0.472748
1.146  0.000000  0.472700
1.150  0.000010  0.472700
1.154  0.000000  0.472700
1.158  0.000000  0.472700
1.162  0.000000  0.472700
1.166  0.000000  0.472700
1.170  0.000000  0.472700
1.175  0.000001  0.472700
1.179  0.000000  0.472700
1.183  0.000004  0.472700
1.187  0.000000  0.472700
1.191  0.000000  0.472700
1.195  0.000002  0.472700
1.200  0.000000  0.472748
1.204  0.000016  0.472796
1.208  0.000014  0.472844
1.212  0.000000  0.472892
1.216  0.000000  0.472900
1.220  0.000000  0.472900
1.225  0.000000  0.472900
1.229  0.000007  0.472900
1.233  0.000000  0.472900
1.237  0.000000  0.472900
1.241  0.000008  0.472900
1.248  0.000000  0.472900
1.249  0.000002  0.472900
1.254  0.000003  0.472900
1.258  0.000000  0.472900
1.262  0.000000  0.472900
1.266  0.000000  0.472900
1.270  0.000000  0.472900
1.274  0.000012  0.472900
1.278  0.000000  0.472900
1.283  0.000000  0.472900
1.287  0.000000  0.472900
1.291  0.000004  0.472900
1.295  0.000000  0.472900
1.299  0.000000  0.472900
1.304  0.000003  0.472900
1.308  0.000000  0.472900
1.312  0.000009  0.472900
1.316  0.000000  0.472860
1.320  0.000013  0.472812
1.324  0.000000  0.472764
1.328  0.000000  0.472716
1.332  0.000000  0.472700
1.337  0.000000  0.472700
1.341  0.000000  0.472700
1.345  0.000017  0.472700
1.349  0.000013  0.472736
1.353  0.000001  0.472784
1.357  0.000000  0.472832
1.361  0.000000  0.472880
1.366  0.000000  0.472900
1.370  0.000000  0.472900
1.374  0.000016  0.472900
1.378  0.000000  0.472900
1.382  0.000000  0.472868
1.386  0.000010  0.472820
1.391  0.000000  0.472760
1.395  0.000021  0.472712
1.399  0.000000  0.472700
1.403  0.000000  0.472700
1.407  0.000000  0.472700
1.411  0.000016  0.472700
1.416  0.000000  0.472700
1.420  0.000000  0.472700
1.424  0.000000  0.472700
1.428  0.000000  0.472700
1.432  0.000040  0.472700
1.436  0.000000  0.472700
1.441  0.000018  0.472700
1.444  0.000000  0.472700
1.449  0.000000  0.472736
1.453  0.000000  0.472784
1.457  0.000000  0.472832
1.461  0.000000  0.472880
1.465  0.000004  0.472872
1.469  0.000005  0.472824
1.474  0.000000  0.472764
1.478  0.000000  0.472716
1.482  0.000000  0.472700
1.486  0.000021  0.472700
1.490  0.000000  0.472700
1.494  0.000000  0.472700
1.498  0.000000  0.472700
1.503  0.000010  0.472700
1.507  0.000019  0.472700
1.511  0.000013  0.472700
1.515  0.000034  0.472728
1.519  0.000000  0.472776
1.524  0.000000  0.472836
1.528  0.000000  0.472884
1.532  0.000012  0.472868
1.536  0.000015  0.472820
1.540  0.000010  0.472772
1.544  0.000021  0.472724
1.548  0.000026  0.472724
1.553  0.000007  0.472784
1.557  0.000019  0.472832
1.561  0.000014  0.472880
1.565  0.000049  0.472900
1.569  0.000015  0.472900
1.573  0.000013  0.472900
1.577  0.000033  0.472900
1.581  0.000067  0.472900
1.586  0.000048  0.472900
1.590  0.000064  0.472900
1.594  0.000039  0.472900
1.598  0.000067  0.472900
1.602  0.000106  0.472900
1.606  0.000086  0.472900
1.615  0.000084  0.472914
1.615  0.000080  0.472914
1.619  0.000115  0.472938
1.623  0.000124  0.472962
1.627  0.000109  0.472986
1.631  0.000147  0.472990
1.636  0.000143  0.472960
1.640  0.000118  0.472936
1.644  0.000146  0.472912
1.648  0.000167  0.472900
1.652  0.000168  0.472900
1.656  0.000205  0.472900
1.660  0.000205  0.472900
1.665  0.000212  0.472914
1.669  0.000242  0.472938
1.673  0.000268  0.472962
1.677  0.000259  0.472986
1.681  0.000300  0.473000
1.685  0.000297  0.473000
1.690  0.000334  0.473000
1.694  0.000341  0.473000
1.698  0.000366  0.473000
1.702  0.000398  0.473000
1.706  0.000383  0.473000
1.710  0.000442  0.473000
1.714  0.000431  0.473016
1.719  0.000459  0.473076
1.723  0.000502  0.473124
1.727  0.000539  0.473172
1.731  0.000535  0.473220
1.735  0.000569  0.473268
1.739  0.000597  0.473316
1.743  0.000619  0.473364
1.748  0.000646  0.473400
1.752  0.000677  0.473400
1.756  0.000716  0.473400
1.760  0.000735  0.473400
1.764  0.000760  0.473400
1.768  0.000780  0.473400
1.773  0.000842  0.473400
1.776  0.000859  0.473400
1.781  0.000896  0.473420
1.785  0.000923  0.473468
1.789  0.000962  0.473516
1.793  0.000993  0.473564
1.798  0.001034  0.473600
1.802  0.001063  0.473600
1.806  0.001104  0.473600
1.810  0.001109  0.473600
1.814  0.001195  0.473616
1.818  0.001203  0.473664
1.823  0.001218  0.473724
1.826  0.001293  0.473760
1.831  0.001347  0.473800
1.835  0.001355  0.473800
1.839  0.001409  0.473800
1.843  0.001418  0.473800
1.847  0.001468  0.473812
1.851  0.001508  0.473860
1.856  0.001590  0.473920
1.860  0.001625  0.473968
1.864  0.001635  0.474016
1.868  0.001660  0.474064
1.872  0.001768  0.474112
1.876  0.001765  0.474160
1.881  0.001820  0.474200
1.885  0.001856  0.474200
1.889  0.001908  0.474200
1.893  0.001948  0.474200
1.897  0.002007  0.474212
1.901  0.002036  0.474260
1.905  0.002080  0.474308
1.910  0.002131  0.474368
1.914  0.002156  0.474400
1.918  0.002201  0.474400
1.922  0.002277  0.474400
1.926  0.002326  0.474400
1.930  0.002395  0.474408
1.935  0.002433  0.474468
1.939  0.002494  0.474516
1.943  0.002513  0.474564
1.947  0.002564  0.474612
1.951  0.002604  0.474660
1.955  0.002648  0.474708
1.960  0.002690  0.474768
1.963  0.002769  0.474800
1.968  0.002817  0.474800
1.972  0.002856  0.474800
1.976  0.002920  0.474800
1.980  0.002987  0.474808
1.984  0.003020  0.474856
1.988  0.003086  0.474904
1.993  0.003128  0.474964
1.997  0.003169  0.475012
2.001  0.003240  0.475060
2.005  0.003279  0.475108
2.009  0.003364  0.475156
2.013  0.003414  0.475204
2.018  0.003460  0.475264
2.022  0.003525  0.475312
2.026  0.003591  0.475360
2.030  0.003663  0.475400
2.034  0.003709  0.475400
2.038  0.003764  0.475400
2.043  0.003828  0.475400
2.047  0.003869  0.475412
2.051  0.003931  0.475460
2.055  0.004015  0.475508
2.059  0.004085  0.475556
2.063  0.004134  0.475600
2.067  0.004203  0.475600
2.072  0.004260  0.475600
2.075  0.004333  0.475600
2.080  0.004395  0.475616
2.084  0.004452  0.475712
2.088  0.004498  0.475808
2.092  0.004555  0.475904
2.097  0.004648  0.476000
2.101  0.004718  0.476000
2.105  0.004784  0.476000
2.109  0.004862  0.476000
2.113  0.004939  0.476008
2.117  0.004996  0.476104
2.121  0.005037  0.476200
2.125  0.005111  0.476296
2.130  0.005209  0.476400
2.134  0.005207  0.476400
2.138  0.005316  0.476400
2.142  0.005364  0.476400
2.146  0.005448  0.476400
2.150  0.005524  0.476448
2.155  0.005570  0.476508
2.159  0.005627  0.476556
2.163  0.005688  0.476604
2.167  0.005751  0.476652
2.171  0.005800  0.476700
2.175  0.005836  0.476748
2.179  0.005897  0.476796
2.184  0.005995  0.476800
2.188  0.006036  0.476800
2.192  0.006128  0.476800
2.196  0.006194  0.476800
2.200  0.006279  0.476800
2.204  0.006308  0.476800
2.208  0.006339  0.476800
2.213  0.006394  0.476804
2.217  0.006442  0.476852
2.221  0.006501  0.476900
2.225  0.006539  0.476948
2.229  0.006600  0.476996
2.233  0.006677  0.477022
2.238  0.006727  0.477052
2.242  0.006774  0.477076
2.246  0.006789  0.477100
2.250  0.006873  0.477100
2.254  0.006918  0.477100
2.258  0.006951  0.477100
2.262  0.006968  0.477100
2.267  0.007008  0.477152
2.271  0.007090  0.477200
2.275  0.007136  0.477248
2.279  0.007168  0.477296
2.283  0.007222  0.477300
2.287  0.007289  0.477300
2.292  0.007357  0.477300
2.296  0.007411  0.477300
2.300  0.007405  0.477300
2.304  0.007453  0.477300
2.308  0.007505  0.477300
2.312  0.007535  0.477300
2.317  0.007575  0.477352
2.321  0.007591  0.477400
2.327  0.007663  0.477472
2.329  0.007746  0.477496
2.333  0.007790  0.477544
2.337  0.007809  0.477592
2.342  0.007882  0.477652
2.346  0.007892  0.477700
2.350  0.007907  0.477700
2.354  0.007948  0.477700
2.358  0.007999  0.477700
2.362  0.008016  0.477700
2.366  0.008072  0.477700
2.370  0.008127  0.477700
2.375  0.008157  0.477700
2.379  0.008221  0.477700
2.383  0.008236  0.477700
2.387  0.008280  0.477700
2.391  0.008275  0.477700
2.395  0.008312  0.477700
2.399  0.008320  0.477736
2.404  0.008337  0.477796
2.408  0.008429  0.477844
2.412  0.008450  0.477892
2.416  0.008493  0.477900
2.420  0.008482  0.477900
2.425  0.008527  0.477900
2.429  0.008534  0.477900
2.433  0.008544  0.477900
2.437  0.008557  0.477900
2.441  0.008610  0.477900
2.445  0.008649  0.477900
2.449  0.008661  0.477900
2.454  0.008704  0.477900
2.458  0.008776  0.477900
2.462  0.008805  0.477900
2.466  0.008886  0.477940
2.470  0.008870  0.477988
2.474  0.008917  0.478036
2.479  0.008923  0.478096
2.482  0.008908  0.478100
2.487  0.008902  0.478100
2.491  0.008901  0.478100
2.495  0.008979  0.478100
2.499  0.008976  0.478100
2.503  0.009002  0.478100
2.508  0.009037  0.478100
2.512  0.009059  0.478100
2.516  0.009067  0.478100
2.520  0.009063  0.478100
2.524  0.009063  0.478100
2.528  0.009093  0.478100
2.532  0.009114  0.478100
2.537  0.009130  0.478100
2.541  0.009182  0.478100
2.545  0.009229  0.478100
2.549  0.009269  0.478136
2.553  0.009303  0.478184
2.557  0.009306  0.478232
2.561  0.009309  0.478280
2.566  0.009279  0.478300
2.572  0.009277  0.478300
2.574  0.009304  0.478300
2.578  0.009315  0.478300
2.582  0.009358  0.478300
2.586  0.009347  0.478300
2.591  0.009414  0.478300
2.595  0.009446  0.478300
2.599  0.009435  0.478300
2.603  0.009434  0.478300
2.607  0.009433  0.478300
2.611  0.009434  0.478300
2.615  0.009439  0.478300
2.619  0.009452  0.478300
2.624  0.009565  0.478300
2.628  0.009590  0.478300
2.632  0.009591  0.478300
2.636  0.009627  0.478300
2.641  0.009632  0.478300
2.645  0.009639  0.478300
2.649  0.009621  0.478300
2.653  0.009561  0.478300
2.657  0.009599  0.478300
2.661  0.009619  0.478300
2.665  0.009612  0.478300
2.669  0.009627  0.478300
2.674  0.009632  0.478300
2.678  0.009649  0.478300
2.682  0.009643  0.478300
2.686  0.009659  0.478300
2.690  0.009635  0.478300
2.694  0.009632  0.478300
2.698  0.009618  0.478324
2.703  0.009675  0.478384
2.707  0.009703  0.478432
2.711  0.009691  0.478480
2.715  0.009732  0.478500
2.719  0.009721  0.478500
2.723  0.009775  0.478500
2.728  0.009761  0.478500
2.732  0.009779  0.478500
2.736  0.009766  0.478500
2.740  0.009704  0.478500
2.744  0.009711  0.478500
2.748  0.009745  0.478476
2.752  0.009754  0.478428
2.756  0.009744  0.478380
2.761  0.009735  0.478320
2.765  0.009768  0.478300
2.769  0.009795  0.478300
2.775  0.009791  0.478300
2.778  0.009787  0.478300
2.782  0.009782  0.478300
2.786  0.009778  0.478300
2.790  0.009823  0.478300
2.794  0.009805  0.478300
2.798  0.009847  0.478324
2.802  0.009885  0.478372
2.806  0.009899  0.478420
2.811  0.009901  0.478480
2.815  0.009938  0.478500
2.819  0.009915  0.478500
2.823  0.009905  0.478500
2.827  0.009870  0.478500
2.831  0.009859  0.478520
2.836  0.009885  0.478580
2.840  0.009904  0.478628
2.844  0.009911  0.478676
2.848  0.009880  0.478652
2.852  0.009916  0.478556
2.856  0.009895  0.478460
2.861  0.009890  0.478340
2.865  0.009874  0.478328
2.869  0.009868  0.478376
2.873  0.009834  0.478424
2.877  0.009832  0.478472
2.881  0.009856  0.478500
2.885  0.009916  0.478500
2.889  0.009932  0.478500
2.894  0.009924  0.478500
2.898  0.009924  0.478500
2.902  0.009948  0.478500
2.906  0.009920  0.478500
2.910  0.009931  0.478500
2.914  0.009892  0.478500
2.918  0.009894  0.478500
2.923  0.009913  0.478500
2.927  0.009900  0.478500
2.931  0.009929  0.478500
2.935  0.009975  0.478500
2.939  0.009995  0.478500
2.944  0.009948  0.478500
2.948  0.009930  0.478500
2.952  0.009920  0.478500
2.956  0.009907  0.478500
2.960  0.009910  0.478500
2.964  0.009900  0.478500
2.968  0.009927  0.478500
2.973  0.009949  0.478500
2.977  0.009948  0.478500
2.981  0.009970  0.478500
2.985  0.009974  0.478500
2.989  0.009973  0.478500
2.993  0.009975  0.478500
2.997  0.009956  0.478500
3.001  0.009949  0.478500
3.006  0.009930  0.478500
3.010  0.009939  0.478500
3.014  0.009899  0.478500
3.018  0.009948  0.478500
3.022  0.009959  0.478500
3.026  0.009915  0.478500
3.031  0.009948  0.478500
3.035  0.009944  0.478500
3.039  0.009917  0.478500
3.043  0.009905  0.478500
3.047  0.009863  0.478500
3.051  0.009849  0.478500
3.056  0.009902  0.478500
3.060  0.009905  0.478500
3.064  0.009950  0.478516
3.068  0.009943  0.478564
3.072  0.009955  0.478612
3.076  0.009966  0.478660
3.080  0.009934  0.478692
3.085  0.009935  0.478632
3.089  0.009919  0.478584
3.093  0.009899  0.478536
3.097  0.009938  0.478500
3.101  0.009901  0.478500
3.105  0.009931  0.478500
3.110  0.009945  0.478500
3.114  0.009943  0.478500
3.118  0.009947  0.478500
3.122  0.009929  0.478500
3.126  0.009887  0.478500
3.130  0.009886  0.478500
3.135  0.009879  0.478500
3.139  0.009918  0.478500
3.143  0.009919  0.478500
3.147  0.009975  0.478500
3.151  0.009979  0.478500
3.155  0.009967  0.478500
3.160  0.009962  0.478500
3.163  0.009940  0.478500
3.168  0.009916  0.478500
3.172  0.009912  0.478500
3.176  0.009846  0.478500
3.182  0.009896  0.478500
3.184  0.009946  0.478500
3.188  0.009934  0.478500
3.193  0.009908  0.478500
3.197  0.009929  0.478500
3.201  0.009926  0.478500
3.205  0.009880  0.478500
3.210  0.009888  0.478500
3.213  0.009871  0.478500
3.218  0.009893  0.478500
3.222  0.009892  0.478500
3.226  0.009897  0.478500
3.231  0.009938  0.478500
3.234  0.009938  0.478500
3.238  0.009953  0.478500
3.242  0.009929  0.478500
3.247  0.009905  0.478500
3.251  0.009854  0.478500
3.255  0.009870  0.478500
3.259  0.009835  0.478500
3.263  0.009871  0.478500
3.267  0.009944  0.478500
3.272  0.009930  0.478500
3.276  0.009936  0.478500
3.280  0.009912  0.478508
3.284  0.009934  0.478556
3.288  0.009890  0.478604
3.292  0.009867  0.478652
3.296  0.009875  0.478700
3.300  0.009899  0.478652
3.305  0.009924  0.478592
3.309  0.009930  0.478544
3.313  0.009938  0.478500
3.317  0.009984  0.478500
3.321  0.009958  0.478500
3.325  0.009910  0.478500
3.330  0.009896  0.478500
3.334  0.009875  0.478500
3.338  0.009896  0.478500
3.342  0.009858  0.478500
3.346  0.009921  0.478500
3.350  0.009952  0.478500
3.354  0.009931  0.478500
3.358  0.009925  0.478500
3.363  0.009926  0.478500
3.367  0.009917  0.478500
3.371  0.009894  0.478500
3.375  0.009869  0.478500
3.380  0.009901  0.478508
3.384  0.009893  0.478556
3.388  0.009897  0.478604
3.392  0.009926  0.478652
3.396  0.009971  0.478700
3.400  0.009976  0.478652
3.404  0.009943  0.478604
3.409  0.009892  0.478544
3.413  0.009912  0.478500
3.417  0.009884  0.478500
3.421  0.009861  0.478500
3.425  0.009924  0.478500
3.429  0.009932  0.478500
3.433  0.009977  0.478500
3.437  0.009970  0.478500
3.442  0.009934  0.478500
3.446  0.009932  0.478500
3.450  0.009929  0.478500
3.454  0.009898  0.478500
3.458  0.009901  0.478500
3.462  0.009917  0.478500
3.467  0.009953  0.478500
3.471  0.010002  0.478500
3.475  0.010000  0.478500
3.479  0.009985  0.478500
3.483  0.009952  0.478500
3.487  0.009956  0.478500
3.492  0.009952  0.478500
3.496  0.009942  0.478500
3.500  0.009964  0.478500
3.504  0.009949  0.478500
3.508  0.009979  0.478500
3.512  0.009997  0.478500
3.516  0.009979  0.478500
3.520  0.009990  0.478500
3.525  0.009993  0.478500
3.529  0.009978  0.478500
3.533  0.009956  0.478500
3.539  0.009958  0.478500
3.541  0.009951  0.478500
3.545  0.009972  0.478500
3.550  0.009982  0.478500
3.554  0.010013  0.478500
3.558  0.010036  0.478500
3.562  0.010023  0.478500
3.566  0.010012  0.478500
3.570  0.010010  0.478500
3.575  0.009987  0.478500
3.579  0.009974  0.478500
3.583  0.009987  0.478544
3.587  0.009993  0.478592
3.591  0.010001  0.478640
3.595  0.010010  0.478688
3.599  0.010052  0.478664
3.604  0.010041  0.478604
3.608  0.010026  0.478556
3.612  0.010000  0.478508
3.616  0.009988  0.478500
3.620  0.009976  0.478500
3.624  0.009965  0.478500
3.629  0.009996  0.478500
3.633  0.010000  0.478500
3.639  0.010033  0.478500
3.641  0.010050  0.478500
3.645  0.010056  0.478500
3.649  0.010043  0.478500
3.654  0.009990  0.478500
3.658  0.009985  0.478500
3.662  0.009984  0.478500
3.666  0.009977  0.478500
3.670  0.010009  0.478500
3.674  0.010004  0.478500
3.678  0.010023  0.478500
3.682  0.010045  0.478532
3.689  0.009997  0.478616
3.691  0.009944  0.478640
3.695  0.010011  0.478688
3.699  0.009990  0.478700
3.703  0.009968  0.478700
3.710  0.009986  0.478700
3.712  0.009974  0.478700
3.716  0.009985  0.478700
3.720  0.010054  0.478700
3.724  0.010041  0.478700
3.728  0.010052  0.478700
3.732  0.010028  0.478668
3.737  0.010025  0.478608
3.741  0.009986  0.478560
3.745  0.009940  0.478512
3.749  0.009949  0.478500
3.753  0.009989  0.478500
3.757  0.009989  0.478500
3.761  0.010049  0.478500
3.766  0.010021  0.478500
3.770  0.009996  0.478500
3.774  0.010006  0.478500
3.778  0.010011  0.478500
3.782  0.009975  0.478500
3.786  0.009908  0.478500
3.791  0.009967  0.478500
3.794  0.009939  0.478500
3.799  0.010000  0.478500
3.803  0.009995  0.478500
3.807  0.010013  0.478500
3.811  0.010037  0.478500
3.816  0.010044  0.478500
3.820  0.010012  0.478500
3.824  0.009972  0.478500
3.828  0.009967  0.478500
3.832  0.009965  0.478500
3.836  0.009993  0.478500
3.840  0.009994  0.478500
3.844  0.010011  0.478500
3.849  0.010053  0.478500
3.853  0.010016  0.478500
3.857  0.010029  0.478500
3.863  0.010009  0.478500
3.865  0.009988  0.478500
3.869  0.009999  0.478500
3.873  0.009948  0.478500
3.878  0.009949  0.478500
3.882  0.009987  0.478500
3.886  0.010008  0.478500
3.892  0.010042  0.478500
3.894  0.010047  0.478500
3.899  0.010042  0.478500
3.903  0.010015  0.478500
3.907  0.010019  0.478500
3.911  0.009966  0.478500
3.915  0.009964  0.478528
3.919  0.009996  0.478576
3.923  0.010003  0.478624
3.928  0.010000  0.478684
3.934  0.010051  0.478644
3.936  0.010038  0.478620
3.940  0.010052  0.478572
3.944  0.010056  0.478524
3.948  0.010007  0.478524
3.952  0.009996  0.478572
3.956  0.009994  0.478620
3.961  0.009962  0.478680
3.965  0.009967  0.478672
3.971  0.010003  0.478600
3.973  0.010060  0.478576
3.978  0.010055  0.478516
3.981  0.010050  0.478500
3.986  0.010076  0.478500
3.990  0.010052  0.478500
3.994  0.010024  0.478500
3.998  0.010069  0.478524
4.002  0.010021  0.478572
4.006  0.010020  0.478620
4.011  0.010024  0.478680
4.015  0.010040  0.478672
4.019  0.010050  0.478624
4.023  0.010044  0.478576
4.027  0.010058  0.478528
4.031  0.010074  0.478500
4.035  0.010057  0.478500
4.039  0.010014  0.478500
4.044  0.010069  0.478500
4.048  0.010017  0.478500
4.052  0.010022  0.478500
4.059  0.010046  0.478500
4.060  0.010054  0.478500
4.065  0.010105  0.478500
4.068  0.010096  0.478500
4.073  0.010085  0.478500
4.077  0.010114  0.478500
4.081  0.010068  0.478500
4.085  0.010064  0.478500
4.089  0.010062  0.478500
4.094  0.010032  0.478500
4.098  0.010092  0.478524
4.102  0.010081  0.478572
4.106  0.010089  0.478620
4.110  0.010082  0.478668
4.115  0.010101  0.478672
4.119  0.010122  0.478624
4.123  0.010088  0.478576
4.127  0.010082  0.478528
4.131  0.010023  0.478500
4.135  0.009977  0.478500
4.139  0.009954  0.478500
4.143  0.009983  0.478500
4.148  0.010005  0.478500
4.152  0.010038  0.478500
4.156  0.010046  0.478500
4.160  0.010067  0.478500
4.164  0.010058  0.478500
4.168  0.010046  0.478500
4.173  0.010033  0.478500
4.176  0.010024  0.478500
4.181  0.010014  0.478500
4.185  0.010022  0.478500
4.189  0.010054  0.478500
4.194  0.010047  0.478500
4.198  0.010037  0.478500
4.202  0.010073  0.478500
4.206  0.010081  0.478500
4.210  0.010058  0.478500
4.214  0.010071  0.478500
4.218  0.010049  0.478500
4.222  0.010048  0.478500
4.226  0.010014  0.478500
4.231  0.010027  0.478500
4.237  0.010049  0.478500
4.239  0.010051  0.478500
4.243  0.010091  0.478500
4.247  0.010085  0.478500
4.251  0.010138  0.478500
4.255  0.010126  0.478500
4.260  0.010091  0.478500
4.264  0.010099  0.478500
4.268  0.010048  0.478500

File: tests/data/anie202513606-sup-0002-suppmat2/CALF-20-CO2-253K.aif
data_BELMaster_v7423
_exptl_operator 'Volodymyr Bon'
_exptl_date 2024-08-24T00:00:00
_exptl_instrument 'BEL-HP : [Version ] 1.4.7a-Bessy'
_exptl_adsorptive 'CO2'
_exptl_temperature 253.0
_adsnt_sample_mass 0.2089
_adsnt_sample_id 'CALF20-CO2-253K'
_adsnt_material_id 'CALF-20-CO2-253K'
_adsnt_degas_temperature 373.0
_adsnt_degas_time 6.0
_units_time 'h'
_units_temperature 'K'
_units_pressure 'kPa'
_units_mass 'g'
_units_loading 'mmolg-1'
_adsnt_degas_summary 'dynamic vacuum of 1 Pa'
_citation_doi '10.1002/smll.202500544'

loop_
_adsorp_pressure
_adsorp_p0
_adsorp_amount
0.027795047	1961	0.17573125
0.074668526	1961	0.854727679
0.137252712	1961	1.500019196
0.24297735	1961	2.131858929
0.522333041	1961	2.748403571
1.514124806	1961	3.337516518
3.280911499	1961	3.861702679
5.590777528	1961	4.330011607
8.434632972	1961	4.718861607
11.87549398	1961	5.026136607
16.28746713	1961	5.276671875
21.35056405	1961	5.459833036
26.94049632	1961	5.592923214
32.64173409	1961	5.687173661
38.40525741	1961	5.75655
44.27915566	1961	5.810073214
50.62744022	1961	5.854587054
56.78404721	1961	5.889076786
62.86173136	1961	5.916966071
68.29152346	1961	5.93821875
74.0166486	1961	5.956553571
79.45674919	1961	5.971983036
84.96189509	1961	5.985908036
89.86004959	1961	5.997640179
95.06989844	1961	6.007370536
98.6394302	1961	6.073320089
103.2144966	1961	6.059888839
129.0220781	1961	6.106206696
154.6596149	1961	6.128952232

loop_
_desorp_pressure
_desorp_p0
_desorp_amount
123.5414008	1961	6.100379018
93.64354375	1961	6.062453571
87.19657531	1961	6.008108929
79.81541569	1961	5.992545982
72.89381295	1961	5.972263393
66.01382012	1961	5.948725893
59.23342843	1961	5.920836161
52.70530399	1961	5.887479018
46.34861079	1961	5.846952679
40.23582553	1961	5.796513839
34.37327702	1961	5.732649554
28.8171993	1961	5.651029464
23.57207068	1961	5.543990179
18.77171348	1961	5.402982143
11.28044559	1961	5.013634375
7.847766571	1961	4.683696429
5.896203075	1961	4.415487054
4.639110463	1961	4.195341518
3.758653541	1961	4.012572768
3.10431669	1961	3.859471875
2.604683115	1961	3.729180804
2.217314973	1961	3.617481696
1.907443125	1961	3.520758036
1.657411688	1961	3.436212054

File: tests/data/anie202513606-sup-0002-suppmat2/CALF-20-CO2-273K.aif
data_BELMaster_v7423
_exptl_operator 'Volodymyr Bon'
_exptl_date 2024-08-24T00:00:00
_exptl_instrument 'BEL-HP : [Version ] 1.4.7a-Bessy'
_exptl_adsorptive 'CO2'
_exptl_temperature 273.0
_adsnt_sample_mass 0.2089
_adsnt_sample_id 'CALF20-CO2-273K'
_adsnt_material_id 'CALF-20-CO2-273K'
_adsnt_degas_temperature 373.0
_adsnt_degas_time 6.0
_units_time 'h'
_units_temperature 'K'
_units_pressure 'kPa'
_units_mass 'g'
_units_loading 'mmolg-1'
_adsnt_degas_summary 'dynamic vacuum of 1 Pa'
_citation_doi '10.1002/smll.202500544'

loop_
_adsorp_pressure
_adsorp_p0
_adsorp_amount
0.072703354	3471	0.077654018
0.238921684	3471	0.601988393
0.432544426	3471	1.10295625
0.701768951	3471	1.578491518
1.164556223	3471	2.027830357
2.216468376	3471	2.449762054
4.440026836	3471	2.801409821
7.405350957	3471	3.067586607
10.71353755	3471	3.293768304
14.11956276	3471	3.489232143
18.16351683	3471	3.6864
22.2384217	3471	3.855897321
26.16029115	3471	3.995851339
30.24289938	3471	4.121633036
34.75512161	3471	4.241337946
38.76784759	3471	4.333792411
43.4894566	3471	4.428309375
47.74272013	3471	4.502588393
52.37374193	3471	4.573869643
56.91266196	3471	4.635683482
61.52158824	3471	4.691737054
65.98252403	3471	4.739961161
70.0981962	3471	4.780767857
73.75752991	3471	4.814150893
78.38526265	3471	4.852283482
82.01779989	3471	4.880242857
85.41375526	3471	4.904487946
89.54707799	3471	4.932269643
92.88144376	3471	4.952852232
97.48553977	3471	4.925983929
101.4893252	3471	4.945875
125.6214671	3471	5.070164286
151.1375526	3471	5.145820089

loop_
_desorp_pressure
_desorp_p0
_desorp_amount
121.2829599	3471	5.066980357
93.10197496	3471	4.939190625
85.60065856	3471	4.9313125
78.72069373	3471	4.881780357
72.12959314	3471	4.827725
65.7663618	3471	4.767575446
59.73502318	3471	4.701130357
53.68718057	3471	4.623881696
47.98241375	3471	4.538305804
42.52751038	3471	4.441994196
37.23646687	3471	4.332320536
32.19492417	3471	4.208749554
27.39426433	3471	4.069393304
22.84648502	3471	3.913600893
18.54708395	3471	3.738748661
11.30053327	3471	3.366546429
7.358505477	3471	3.101312054
5.068772459	3471	2.905696429
3.703172771	3471	2.753573661
2.8646564	3471	2.629645089
2.328753808	3471	2.524668304
1.968407444	3471	2.432821875
1.711396582	3471	2.351490625
1.521153562	3471	2.278303125
1.374453627	3471	2.211234821
1.256503327	3471	2.149900446

File: tests/data/anie202513606-sup-0002-suppmat2/CALF-20-CO2-298K.aif
data_BELMaster_v7423
_exptl_operator 'Volodymyr Bon'
_exptl_date 2024-11-05T00:00:00
_exptl_instrument 'BEL-max 00218'
_exptl_adsorptive 'CO2'
_exptl_temperature 298.0
_adsnt_sample_mass 0.0685
_adsnt_sample_id 'CALF-20'
_adsnt_material_id 'CALF-20-CO2-298K'
_adsnt_degas_temperature 373.0
_adsnt_degas_time 6.0
_units_time 'h'
_units_temperature 'K'
_units_pressure 'kPa'
_units_mass 'g'
_units_loading 'mmolg-1'
_adsnt_degas_summary 'dynamic vacuum of 1 Pa'
_citation_doi '10.1002/smll.202500544'

loop_
_adsorp_pressure
_adsorp_p0
_adsorp_amount
0.20379	6412	0.126928571
0.6626	6412	0.425616071
1.1055	6412	0.710803571
1.7419	6412	1.086339286
2.7882	6412	1.498035714
3.4111	6412	1.669732143
5.3735	6412	2.009776786
5.7562	6412	2.0559375
8.9969	6412	2.315892857
11.012	6412	2.4175
16.85	6412	2.616294643
22.424	6412	2.750848214
27.558	6412	2.849821429
33.079	6412	2.9440625
38.62	6412	3.029821429
44.144	6412	3.107455357
49.673	6412	3.180625
55.182	6412	3.250133929
60.735	6412	3.316071429
66.227	6412	3.378705357
71.776	6412	3.437053571
77.252	6412	3.4946875
82.769	6412	3.548214286
88.322	6412	3.600178571
93.822	6412	3.648705357
108.93	6412	3.764464286

loop_
_desorp_pressure
_desorp_p0
_desorp_amount
93.521	6412	3.629285714
87.683	6412	3.576875
82.186	6412	3.523839286
76.706	6412	3.468794643
71.226	6412	3.409285714
65.734	6412	3.349866071
60.263	6412	3.286473214
54.783	6412	3.220580357
49.307	6412	3.148348214
43.831	6412	3.073526786
38.351	6412	2.992991071
32.879	6412	2.906696429
27.428	6412	2.811339286
21.98	6412	2.703214286
16.134	6412	2.559196429
10.768	6412	2.367678571
8.4799	6412	2.245044643
5.2514	6412	1.9565625
3.289	6412	1.609553571
1.917	6412	1.140357143
1.3063	6412	0.826116071
1.0069	6412	0.619419643
0.55446	6412	0.314049107
0.50326	6412	0.278696429
0.10199	6412	0.005596875

File: tests/data/anie202513606-sup-0002-suppmat2/CALF-20-CO2-320K.aif
data_BELMaster_v7423
_exptl_operator 'Volodymyr Bon'
_exptl_date 2024-07-24T00:00:00
_exptl_instrument 'BEL-HP : [Version ] 1.4.7a-Bessy'
_exptl_adsorptive 'CO2'
_exptl_temperature 320.0
_adsnt_sample_mass 0.2089
_adsnt_sample_id 'CALF20-CO2-320K'
_adsnt_material_id 'CALF-20-CO2-320K'
_adsnt_degas_temperature 373.0
_adsnt_degas_time 6.0
_units_time 'h'
_units_temperature 'K'
_units_pressure 'kPa'
_units_mass 'g'
_units_loading 'mmolg-1'
_adsnt_degas_summary 'dynamic vacuum of 1 Pa at 373 K for 6h'
_citation_doi '10.1002/smll.202500544'

loop_
_adsorp_pressure
_adsorp_amount
0.415213851	0.093451339
2.185478925	0.500257143
4.114954905	0.896244196
6.21645007	1.236391071
8.996741409	1.555464732
12.54023398	1.821224107
16.54308077	2.016687054
21.399784	2.175914732
26.22061819	2.287796875
31.85235635	2.386125
37.53994725	2.463638839
43.00020484	2.525221875
48.26449189	2.577298661
53.95431194	2.626191964
59.20439215	2.667005357
64.84639347	2.707387946
69.81584476	2.740549107
75.08236096	2.773425446
80.62283995	2.806004911
85.75278738	2.835369643
90.98591966	2.863690179
94.28666952	2.897883929
98.43582562	2.919077232
102.4374805	2.958970536
127.1635429	3.053941964
151.4663989	3.180326786

loop_
_desorp_pressure
_desorp_amount
121.5799675	3.054095089
92.80269024	2.924916964
86.59887113	2.858416071
79.59705898	2.819191071
72.82159489	2.778594643
66.36228213	2.737135268
59.93702656	2.691885714
53.66049077	2.642605804
47.52924969	2.587906696
41.56402962	2.527433036
35.80793236	2.459137946
30.28135355	2.378914732
25.05512338	2.281996429
20.20567821	2.160949554
15.80955976	2.007664732
10.08946754	1.678860714
7.284952859	1.405415625
5.621693652	1.181327679
4.502408372	0.996148661
3.686607467	0.841794643
3.059368387	0.712879911
2.563367846	0.604125
2.154558801	0.512464732
1.818887741	0.434802232
1.543882359	0.368762054
1.305532628	0.313303571
1.103998537	0.266360714
0.934947107	0.226637946

File: tests/data/anie202513606-sup-0002-suppmat2/CALF-20-CO2-350K.aif
data_BELMaster_v7423
_exptl_operator 'Volodymyr Bon'
_exptl_date 2024-07-24T00:00:00
_exptl_instrument 'BEL-HP : [Version ] 1.4.7a-Bessy'
_exptl_adsorptive 'CO2'
_exptl_temperature 350.0
_adsnt_sample_mass 0.2089
_adsnt_sample_id 'CALF20-CO2-350K'
_adsnt_material_id 'CALF-20-CO2-350K'
_adsnt_degas_temperature 373.0
_adsnt_degas_time 6.0
_units_time 'h'
_units_temperature 'K'
_units_pressure 'kPa'
_units_mass 'g'
_units_loading 'mmolg-1'
_adsnt_degas_summary 'dynamic vacuum of 1 Pa'
_citation_doi '10.1002/smll.202500544'

loop_
_adsorp_pressure
_adsorp_amount
0.795733223	0.052573661
4.749174744	0.317629464
8.429774705	0.555476786
12.21899373	0.780727679
16.2249216	0.989688839
20.43635657	1.177462946
24.71142098	1.337192857
29.1423339	1.475754018
33.64663011	1.593478571
38.5062971	1.700192411
43.38170013	1.790370536
48.1452297	1.866102679
52.99825723	1.932660714
58.56843379	1.998874107
63.28460458	2.047978571
68.7770022	2.098341071
73.41282226	2.136653125
78.42703654	2.173877232
83.62458108	2.209053571
88.42448765	2.239451786
92.66616013	2.263874554
96.61495004	2.310098214
100.1660153	2.316611607
125.1542669	2.41904375
149.3969917	2.519122768
174.9816862	2.571626786


loop_
_desorp_pressure
_desorp_amount
143.1883757	2.482772321
112.7114369	2.364420982
83.94098172	2.219833036
77.73180972	2.153674554
71.31828519	2.104091964
65.05351643	2.048819643
58.99666257	1.986712054
53.06072276	1.916516071
47.27876229	1.837341071
41.65086648	1.745092411
36.35811111	1.640659375
31.31919886	1.521104018
26.57611028	1.38524375
22.10521265	1.230653125
17.93374773	1.058099554
11.10337349	0.707792857
7.22872415	0.465005357
4.777915047	0.301702232
3.173429672	0.193095536
2.111940973	0.120583036
1.402897954	0.072890625
0.93303793	0.041285714

File: tests/data/anie202513606-sup-0002-suppmat2/CALF-20-CO2-373K.aif
data_BELMaster_v7423
_exptl_operator 'Volodymyr Bon'
_exptl_date 2024-07-24T00:00:00
_exptl_instrument 'BEL-HP : [Version ] 1.4.7a-Bessy'
_exptl_adsorptive 'CO2'
_exptl_temperature 373.0
_adsnt_sample_mass 0.2089
_adsnt_sample_id 'CALF20-CO2-373K'
_adsnt_material_id 'CALF-20-CO2-373K'
_adsnt_degas_temperature 373.0
_adsnt_degas_time 6.0
_units_time 'h'
_units_temperature 'K'
_units_pressure 'kPa'
_units_mass 'g'
_units_loading 'mmolg-1'
_adsnt_degas_summary 'dynamic vacuum of 1 Pa'
_citation_doi '10.1002/smll.202500544'

loop_
_adsorp_pressure
_adsorp_amount
0.92964221	0.021872321
5.840798298	0.13808125
10.81888622	0.254641071
15.54249106	0.362308036
19.97365196	0.459729464
24.79286895	0.560497768
29.52610367	0.653186607
34.04867838	0.736067857
38.74574008	0.815377232
43.69020676	0.892210714
48.47458528	0.960098214
53.46831191	1.025174554
58.03374976	1.079898661
62.15676534	1.125165625
67.36950329	1.178360714
71.1913863	1.2146
75.87840882	1.255504911
80.69403143	1.294644196
84.92604871	1.325736607
89.60990083	1.357737054
94.69608919	1.389774107
98.14338167	1.406829018
101.2852659	1.428049554
126.0676091	1.534324107
151.0531915	1.625738839

loop_
_desorp_pressure
_desorp_amount
69.00932176	1.167576786
62.97079572	1.116688393
56.96430438	1.051242411
51.12828836	0.980045536
45.50066986	0.903896875
40.07145771	0.822736607
34.79319848	0.735576339
29.69507644	0.643539286
24.74667008	0.545990625
19.92611587	0.443792857
10.65982596	0.230465625
5.769922794	0.112805804
3.129375962	0.049097768
1.697348404	0.014498214
0.921972174	-0.004104464

File: tests/data/anie202513606-sup-0002-suppmat2/CALF-20-CO2_alltemps.aif
data_BELMaster_v7423-253
_exptl_operator 'Volodymyr Bon'
_exptl_date 2024-08-24T00:00:00
_exptl_instrument 'BEL-HP : [Version ] 1.4.7a-Bessy'
_exptl_adsorptive 'CO2'
_exptl_temperature 253.0
_adsnt_sample_mass 0.2089
_adsnt_sample_id 'CALF20-CO2-253K'
_adsnt_material_id 'CALF-20'
_adsnt_degas_temperature 373.0
_adsnt_degas_time 6.0
_units_time 'h'
_units_temperature 'K'
_units_pressure 'kPa'
_units_mass 'g'
_units_loading 'mmol/g'
_adsnt_degas_summary 'dynamic vacuum of 1 Pa'
_citation_doi '10.1002/smll.202500544'

loop_
_adsorp_pressure
_adsorp_p0
_adsorp_amount
0.027795047	1961	0.17573125
0.074668526	1961	0.854727679
0.137252712	1961	1.500019196
0.24297735	1961	2.131858929
0.522333041	1961	2.748403571
1.514124806	1961	3.337516518
3.280911499	1961	3.861702679
5.590777528	1961	4.330011607
8.434632972	1961	4.718861607
11.87549398	1961	5.026136607
16.28746713	1961	5.276671875
21.35056405	1961	5.459833036
26.94049632	1961	5.592923214
32.64173409	1961	5.687173661
38.40525741	1961	5.75655
44.27915566	1961	5.810073214
50.62744022	1961	5.854587054
56.78404721	1961	5.889076786
62.86173136	1961	5.916966071
68.29152346	1961	5.93821875
74.0166486	1961	5.956553571
79.45674919	1961	5.971983036
84.96189509	1961	5.985908036
89.86004959	1961	5.997640179
95.06989844	1961	6.007370536
98.6394302	1961	6.073320089
103.2144966	1961	6.059888839
129.0220781	1961	6.106206696
154.6596149	1961	6.128952232

loop_
_desorp_pressure
_desorp_p0
_desorp_amount
123.5414008	1961	6.100379018
93.64354375	1961	6.062453571
87.19657531	1961	6.008108929
79.81541569	1961	5.992545982
72.89381295	1961	5.972263393
66.01382012	1961	5.948725893
59.23342843	1961	5.920836161
52.70530399	1961	5.887479018
46.34861079	1961	5.846952679
40.23582553	1961	5.796513839
34.37327702	1961	5.732649554
28.8171993	1961	5.651029464
23.57207068	1961	5.543990179
18.77171348	1961	5.402982143
11.28044559	1961	5.013634375
7.847766571	1961	4.683696429
5.896203075	1961	4.415487054
4.639110463	1961	4.195341518
3.758653541	1961	4.012572768
3.10431669	1961	3.859471875
2.604683115	1961	3.729180804
2.217314973	1961	3.617481696
1.907443125	1961	3.520758036
1.657411688	1961	3.436212054

data_BELMaster_v7423-273
_exptl_operator 'Volodymyr Bon'
_exptl_date 2024-08-24T00:00:00
_exptl_instrument 'BEL-HP : [Version ] 1.4.7a-Bessy'
_exptl_adsorptive 'CO2'
_exptl_temperature 273.0
_adsnt_sample_mass 0.2089
_adsnt_sample_id 'CALF20-CO2-273K'
_adsnt_material_id 'CALF-20'
_adsnt_degas_temperature 373.0
_adsnt_degas_time 6.0
_units_time 'h'
_units_temperature 'K'
_units_pressure 'kPa'
_units_mass 'g'
_units_loading 'mmol/g'
_adsnt_degas_summary 'dynamic vacuum of 1 Pa'
_citation_doi '10.1002/smll.202500544'

loop_
_adsorp_pressure
_adsorp_p0
_adsorp_amount
0.072703354	3471	0.077654018
0.238921684	3471	0.601988393
0.432544426	3471	1.10295625
0.701768951	3471	1.578491518
1.164556223	3471	2.027830357
2.216468376	3471	2.449762054
4.440026836	3471	2.801409821
7.405350957	3471	3.067586607
10.71353755	3471	3.293768304
14.11956276	3471	3.489232143
18.16351683	3471	3.6864
22.2384217	3471	3.855897321
26.16029115	3471	3.995851339
30.24289938	3471	4.121633036
34.75512161	3471	4.241337946
38.76784759	3471	4.333792411
43.4894566	3471	4.428309375
47.74272013	3471	4.502588393
52.37374193	3471	4.573869643
56.91266196	3471	4.635683482
61.52158824	3471	4.691737054
65.98252403	3471	4.739961161
70.0981962	3471	4.780767857
73.75752991	3471	4.814150893
78.38526265	3471	4.852283482
82.01779989	3471	4.880242857
85.41375526	3471	4.904487946
89.54707799	3471	4.932269643
92.88144376	3471	4.952852232
97.48553977	3471	4.925983929
101.4893252	3471	4.945875
125.6214671	3471	5.070164286
151.1375526	3471	5.145820089

loop_
_desorp_pressure
_desorp_p0
_desorp_amount
121.2829599	3471	5.066980357
93.10197496	3471	4.939190625
85.60065856	3471	4.9313125
78.72069373	3471	4.881780357
72.12959314	3471	4.827725
65.7663618	3471	4.767575446
59.73502318	3471	4.701130357
53.68718057	3471	4.623881696
47.98241375	3471	4.538305804
42.52751038	3471	4.441994196
37.23646687	3471	4.332320536
32.19492417	3471	4.208749554
27.39426433	3471	4.069393304
22.84648502	3471	3.913600893
18.54708395	3471	3.738748661
11.30053327	3471	3.366546429
7.358505477	3471	3.101312054
5.068772459	3471	2.905696429
3.703172771	3471	2.753573661
2.8646564	3471	2.629645089
2.328753808	3471	2.524668304
1.968407444	3471	2.432821875
1.711396582	3471	2.351490625
1.521153562	3471	2.278303125
1.374453627	3471	2.211234821
1.256503327	3471	2.149900446

data_BELMaster_v7423-298
_exptl_operator 'Volodymyr Bon'
_exptl_date 2024-11-05T00:00:00
_exptl_instrument 'BEL-max 00218'
_exptl_adsorptive 'CO2'
_exptl_temperature 298.0
_adsnt_sample_mass 0.0685
_adsnt_sample_id 'CALF20-CO2-298K'
_adsnt_material_id 'CALF-20'
_adsnt_degas_temperature 373.0
_adsnt_degas_time 6.0
_units_time 'h'
_units_temperature 'K'
_units_pressure 'kPa'
_units_mass 'g'
_units_loading 'mmol/g'
_adsnt_degas_summary 'dynamic vacuum of 1 Pa'
_citation_doi '10.1002/smll.202500544'

loop_
_adsorp_pressure
_adsorp_p0
_adsorp_amount
0.20379	6412	0.126928571
0.6626	6412	0.425616071
1.1055	6412	0.710803571
1.7419	6412	1.086339286
2.7882	6412	1.498035714
3.4111	6412	1.669732143
5.3735	6412	2.009776786
5.7562	6412	2.0559375
8.9969	6412	2.315892857
11.012	6412	2.4175
16.85	6412	2.616294643
22.424	6412	2.750848214
27.558	6412	2.849821429
33.079	6412	2.9440625
38.62	6412	3.029821429
44.144	6412	3.107455357
49.673	6412	3.180625
55.182	6412	3.250133929
60.735	6412	3.316071429
66.227	6412	3.378705357
71.776	6412	3.437053571
77.252	6412	3.4946875
82.769	6412	3.548214286
88.322	6412	3.600178571
93.822	6412	3.648705357
108.93	6412	3.764464286

loop_
_desorp_pressure
_desorp_p0
_desorp_amount
93.521	6412	3.629285714
87.683	6412	3.576875
82.186	6412	3.523839286
76.706	6412	3.468794643
71.226	6412	3.409285714
65.734	6412	3.349866071
60.263	6412	3.286473214
54.783	6412	3.220580357
49.307	6412	3.148348214
43.831	6412	3.073526786
38.351	6412	2.992991071
32.879	6412	2.906696429
27.428	6412	2.811339286
21.98	6412	2.703214286
16.134	6412	2.559196429
10.768	6412	2.367678571
8.4799	6412	2.245044643
5.2514	6412	1.9565625
3.289	6412	1.609553571
1.917	6412	1.140357143
1.3063	6412	0.826116071
1.0069	6412	0.619419643
0.55446	6412	0.314049107
0.50326	6412	0.278696429
0.10199	6412	0.005596875
data_BELMaster_v7423-320
_exptl_operator 'Volodymyr Bon'
_exptl_date 2024-07-24T00:00:00
_exptl_instrument 'BEL-HP : [Version ] 1.4.7a-Bessy'
_exptl_adsorptive 'CO2'
_exptl_temperature 320.0
_adsnt_sample_mass 0.2089
_adsnt_sample_id 'CALF20-CO2-320K'
_adsnt_material_id 'CALF-20'
_adsnt_degas_temperature 373.0
_adsnt_degas_time 6.0
_units_time 'h'
_units_temperature 'K'
_units_pressure 'kPa'
_units_mass 'g'
_units_loading 'mmol/g'
_adsnt_degas_summary 'dynamic vacuum of 1 Pa at 373 K for 6h'
_citation_doi '10.1002/smll.202500544'

loop_
_adsorp_pressure
_adsorp_amount
0.415213851	0.093451339
2.185478925	0.500257143
4.114954905	0.896244196
6.21645007	1.236391071
8.996741409	1.555464732
12.54023398	1.821224107
16.54308077	2.016687054
21.399784	2.175914732
26.22061819	2.287796875
31.85235635	2.386125
37.53994725	2.463638839
43.00020484	2.525221875
48.26449189	2.577298661
53.95431194	2.626191964
59.20439215	2.667005357
64.84639347	2.707387946
69.81584476	2.740549107
75.08236096	2.773425446
80.62283995	2.806004911
85.75278738	2.835369643
90.98591966	2.863690179
94.28666952	2.897883929
98.43582562	2.919077232
102.4374805	2.958970536
127.1635429	3.053941964
151.4663989	3.180326786

loop_
_desorp_pressure
_desorp_amount
121.5799675	3.054095089
92.80269024	2.924916964
86.59887113	2.858416071
79.59705898	2.819191071
72.82159489	2.778594643
66.36228213	2.737135268
59.93702656	2.691885714
53.66049077	2.642605804
47.52924969	2.587906696
41.56402962	2.527433036
35.80793236	2.459137946
30.28135355	2.378914732
25.05512338	2.281996429
20.20567821	2.160949554
15.80955976	2.007664732
10.08946754	1.678860714
7.284952859	1.405415625
5.621693652	1.181327679
4.502408372	0.996148661
3.686607467	0.841794643
3.059368387	0.712879911
2.563367846	0.604125
2.154558801	0.512464732
1.818887741	0.434802232
1.543882359	0.368762054
1.305532628	0.313303571
1.103998537	0.266360714
0.934947107	0.226637946

data_BELMaster_v7423-350
_exptl_operator 'Volodymyr Bon'
_exptl_date 2024-07-24T00:00:00
_exptl_instrument 'BEL-HP : [Version ] 1.4.7a-Bessy'
_exptl_adsorptive 'CO2'
_exptl_temperature 350.0
_adsnt_sample_mass 0.2089
_adsnt_sample_id 'CALF20-CO2-350K'
_adsnt_material_id 'CALF-20'
_adsnt_degas_temperature 373.0
_adsnt_degas_time 6.0
_units_time 'h'
_units_temperature 'K'
_units_pressure 'kPa'
_units_mass 'g'
_units_loading 'mmol/g'
_adsnt_degas_summary 'dynamic vacuum of 1 Pa'
_citation_doi '10.1002/smll.202500544'

loop_
_adsorp_pressure
_adsorp_amount
0.795733223	0.052573661
4.749174744	0.317629464
8.429774705	0.555476786
12.21899373	0.780727679
16.2249216	0.989688839
20.43635657	1.177462946
24.71142098	1.337192857
29.1423339	1.475754018
33.64663011	1.593478571
38.5062971	1.700192411
43.38170013	1.790370536
48.1452297	1.866102679
52.99825723	1.932660714
58.56843379	1.998874107
63.28460458	2.047978571
68.7770022	2.098341071
73.41282226	2.136653125
78.42703654	2.173877232
83.62458108	2.209053571
88.42448765	2.239451786
92.66616013	2.263874554
96.61495004	2.310098214
100.1660153	2.316611607
125.1542669	2.41904375
149.3969917	2.519122768
174.9816862	2.571626786


loop_
_desorp_pressure
_desorp_amount
143.1883757	2.482772321
112.7114369	2.364420982
83.94098172	2.219833036
77.73180972	2.153674554
71.31828519	2.104091964
65.05351643	2.048819643
58.99666257	1.986712054
53.06072276	1.916516071
47.27876229	1.837341071
41.65086648	1.745092411
36.35811111	1.640659375
31.31919886	1.521104018
26.57611028	1.38524375
22.10521265	1.230653125
17.93374773	1.058099554
11.10337349	0.707792857
7.22872415	0.465005357
4.777915047	0.301702232
3.173429672	0.193095536
2.111940973	0.120583036
1.402897954	0.072890625
0.93303793	0.041285714
data_BELMaster_v7423-373
_exptl_operator 'Volodymyr Bon'
_exptl_date 2024-07-24T00:00:00
_exptl_instrument 'BEL-HP : [Version ] 1.4.7a-Bessy'
_exptl_adsorptive 'CO2'
_exptl_temperature 373.0
_adsnt_sample_mass 0.2089
_adsnt_sample_id 'CALF20-CO2-373K'
_adsnt_material_id 'CALF-20'
_adsnt_degas_temperature 373.0
_adsnt_degas_time 6.0
_units_time 'h'
_units_temperature 'K'
_units_pressure 'kPa'
_units_mass 'g'
_units_loading 'mmol/g'
_adsnt_degas_summary 'dynamic vacuum of 1 Pa'
_citation_doi '10.1002/smll.202500544'

loop_
_adsorp_pressure
_adsorp_amount
0.92964221	0.021872321
5.840798298	0.13808125
10.81888622	0.254641071
15.54249106	0.362308036
19.97365196	0.459729464
24.79286895	0.560497768
29.52610367	0.653186607
34.04867838	0.736067857
38.74574008	0.815377232
43.69020676	0.892210714
48.47458528	0.960098214
53.46831191	1.025174554
58.03374976	1.079898661
62.15676534	1.125165625
67.36950329	1.178360714
71.1913863	1.2146
75.87840882	1.255504911
80.69403143	1.294644196
84.92604871	1.325736607
89.60990083	1.357737054
94.69608919	1.389774107
98.14338167	1.406829018
101.2852659	1.428049554
126.0676091	1.534324107
151.0531915	1.625738839

loop_
_desorp_pressure
_desorp_amount
69.00932176	1.167576786
62.97079572	1.116688393
56.96430438	1.051242411
51.12828836	0.980045536
45.50066986	0.903896875
40.07145771	0.822736607
34.79319848	0.735576339
29.69507644	0.643539286
24.74667008	0.545990625
19.92611587	0.443792857
10.65982596	0.230465625
5.769922794	0.112805804
3.129375962	0.049097768
1.697348404	0.014498214
0.921972174	-0.004104464
