Repository: Bondoki/AdsorptionInformationFileParserNOMAD

- Test data taken from Supporting Information of paper: https://doi.org/10.1039/D1QI00349F
  
@Article{D1QI00349F,
author ="Schwotzer, Friedrich and Senkovska, Irena and Bon, Volodymyr and Lochmann, Stefanie and Evans, Jack D. and Pohl, Darius and Rellinghaus, Bernd and Kaskel, Stefan",
title  ="Solvent-assisted delamination of layered copper dithienothiophene-dicarboxylate (DUT-134)",
journal  ="Inorg. Chem. Front.",
year  ="2021",
volume  ="8",
issue  ="13",
pages  ="3308-3316",
publisher  ="The Royal Society of Chemistry",
doi  ="10.1039/D1QI00349F",
url  ="http://dx.doi.org/10.1039/D1QI00349F",

File: tests/data/anie202513606-sup-0002-suppmat2/DSE-133-Ar-87K-DUT-8Ni-rigid.aif
data_BELMaster_v7423
_exptl_operator 'Volodymyr'
_exptl_date 2021-04-14T00:00:00
_exptl_instrument 'BEL-max 00218'
_exptl_adsorptive 'Ar'
_exptl_temperature 87.0
_adsnt_sample_mass 0.1235
_adsnt_sample_id 'DSE-133 DUT-8Ni rigid'
_adsnt_material_id 'DSE-133-Ar-87K-DUT-8Ni-rigid'
_adsnt_degas_summary 'DCM exchanged sample, dynamic vacuum of 1 Pa'
_adsnt_degas_temperature 398.0
_adsnt_degas_time 12.0
_units_time 'h'
_units_temperature 'K'
_units_mass 'g'
_units_pressure 'kPa'
_units_loading 'mmolg-1'

loop_
_adsorp_pressure
_adsorp_p0
_adsorp_amount
6.55E-05	101.3	6.62366E-05
0.0029727	101.3	0.254941964
0.012295	101.3	0.761026786
0.033185	101.3	1.780089286
0.054449	101.3	2.793169643
0.074576	101.3	3.809642857
0.088279	101.3	4.576339286
0.096022	101.3	5.06875
0.1052	101.3	5.652678571
0.11385	101.3	6.235267857
0.12181	101.3	6.816071429
0.12947	101.3	7.392857143
0.13702	101.3	7.962946429
0.1446	101.3	8.531696429
0.15243	101.3	9.095982143
0.16059	101.3	9.657142857
0.16899	101.3	10.21160714
0.17834	101.3	10.76651786
0.19241	101.3	11.50625
0.20891	101.3	12.25535714
0.22749	101.3	12.99553571
0.24859	101.3	13.72946429
0.27171	101.3	14.45223214
0.29619	101.3	15.16294643
0.32203	101.3	15.86116071
0.35225	101.3	16.64776786
0.38317	101.3	17.41875
0.41621	101.3	18.17678571
0.45186	101.3	18.91517857
0.49005	101.3	19.63660714
0.5269	101.3	20.33973214
0.5715	101.3	21.12366071
0.62786	101.3	21.88348214
0.70386	101.3	22.60848214
0.77761	101.3	23.12410714
0.93648	101.3	23.90491071
1.0904	101.3	24.42946429
1.4572	101.3	25.26428571
2.1375	101.3	26.09821429
2.333	101.3	26.2625
3.0904	101.3	26.75758929
5.7368	101.3	27.69464286
7.9719	101.3	28.17321429
9.9382	101.3	28.49330357
12.124	101.3	28.79330357
14.408	101.3	29.06160714
17.303	101.3	29.35357143
21.764	101.3	29.74776786
24.814	101.3	29.990625
27.94	101.3	30.221875
32.479	101.3	30.53928571
37.466	101.3	30.87321429
42.563	101.3	31.20491071
47.664	101.3	31.53258929
52.74	101.3	31.86026786
57.784	101.3	32.1875
62.828	101.3	32.521875
67.827	101.3	32.86696429
72.757	101.3	33.23482143
77.581	101.3	33.63928571
82.206	101.3	34.10758929
86.59	101.3	34.67857143
92.074	101.3	35.76473214
97.301	101.3	37.95625
99.023	101.3	39.57321429

loop_
_desorp_pressure
_desorp_p0
_desorp_amount
97.236	101.3	39.08080357
91.671	101.3	36.89330357
90.267	101.3	36.38482143
85.581	101.3	35.21607143
79.234	101.3	34.25625
74.76	101.3	33.784375
69.517	101.3	33.3375
64.139	101.3	32.93973214
58.831	101.3	32.58214286
53.665	101.3	32.24285714
48.58	101.3	31.90982143
43.552	101.3	31.57232143
38.517	101.3	31.23214286
33.521	101.3	30.88392857
28.551	101.3	30.528125
23.657	101.3	30.15491071
18.894	101.3	29.75089286
14.538	101.3	29.31428571
9.4416	101.3	28.64285714
4.5155	101.3	27.56696429

File: tests/data/anie202513606-sup-0002-suppmat2/DSE-133-N2-77K-DUT-8Ni-rigid.aif
data_BELMaster_v7423
_exptl_operator 'Volodymyr'
_exptl_date 2021-04-03T00:00:00
_exptl_instrument 'BEL-max 00218'
_exptl_adsorptive 'N2'
_exptl_temperature 77.0
_adsnt_sample_mass 0.1235
_adsnt_sample_id 'DSE-133 DUT-8Ni rigid'
_adsnt_material_id 'DSE-133-N2-77K-DUT-8Ni-rigid'
_adsnt_degas_summary 'DCM exchanged sample, dynamic vacuum of 1 Pa'
_adsnt_degas_temperature 398.0
_adsnt_degas_time 12.0
_units_time 'h'
_units_temperature 'K'
_units_mass 'g'
_units_pressure 'kPa'
_units_loading 'mmolg-1'
_citation_doi '10.1126/sciadv.abn7035'

loop_
_adsorp_pressure
_adsorp_p0
_adsorp_amount
6.44E-05	101.3	0.022498214
0.00019784	101.3	0.112410714
0.00027179	101.3	0.168772321
0.00038729	101.3	0.259316964
0.00050495	101.3	0.349392857
0.00054937	101.3	0.383361607
0.00069981	101.3	0.475892857
0.0008517	101.3	0.567946429
0.001008	101.3	0.659866071
0.0011683	101.3	0.7515625
0.0013321	101.3	0.843303571
0.0014973	101.3	0.935
0.0016647	101.3	1.026428571
0.0018338	101.3	1.117991071
0.0020032	101.3	1.209508929
0.0021725	101.3	1.300892857
0.0023416	101.3	1.391919643
0.0025094	101.3	1.482678571
0.0026817	101.3	1.573571429
0.0028513	101.3	1.663794643
0.0030218	101.3	1.753794643
0.0032075	101.3	1.8471875
0.0033865	101.3	1.940267857
0.0035619	101.3	2.033392857
0.0037371	101.3	2.126339286
0.0039107	101.3	2.218928571
0.0040859	101.3	2.311696429
0.0042601	101.3	2.404330357
0.004434	101.3	2.496919643
0.0046097	101.3	2.589107143
0.004781	101.3	2.681205357
0.0049548	101.3	2.773035714
0.0051293	101.3	2.864464286
0.0053017	101.3	2.9553125
0.005475	101.3	3.045803571
0.0056479	101.3	3.136205357
0.0058187	101.3	3.226339286
0.0059913	101.3	3.316517857
0.0061673	101.3	3.406607143
0.0063389	101.3	3.496071429
0.0069669	101.3	3.700044643
0.0075233	101.3	3.904375
0.0080474	101.3	4.107857143
0.0085613	101.3	4.311205357
0.0088465	101.3	4.514285714
0.0093093	101.3	4.716964286
0.009777	101.3	4.919642857
0.010186	101.3	5.122321429
0.010599	101.3	5.324553571
0.011987	101.3	5.785714286
0.013545	101.3	6.301785714
0.015141	101.3	6.816071429
0.016842	101.3	7.330803571
0.018472	101.3	7.844642857
0.020276	101.3	8.357142857
0.022185	101.3	8.868303571
0.024313	101.3	9.378571429
0.026702	101.3	9.9
0.029435	101.3	10.42053571
0.032718	101.3	10.93705357
0.036564	101.3	11.453125
0.041185	101.3	11.96607143
0.046959	101.3	12.47678571
0.054192	101.3	12.99464286
0.063057	101.3	13.50669643
0.073509	101.3	14.01651786
0.086202	101.3	14.53705357
0.10039	101.3	15.05089286
0.11464	101.3	15.50580357
0.13028	101.3	15.95580357
0.1535	101.3	16.54955357
0.18006	101.3	17.12857143
0.212	101.3	17.69464286
0.25114	101.3	18.24375
0.29985	101.3	18.76785714
0.36097	101.3	19.26383929
0.45672	101.3	19.828125
0.54472	101.3	20.21160714
0.71619	101.3	20.76339286
0.90912	101.3	21.22008929
1.0463	101.3	21.48571429
1.7633	101.3	22.53883929
2.4148	101.3	23.05535714
2.8708	101.3	23.30491071
5.2322	101.3	24.12991071
7.7644	101.3	24.68973214
8.8513	101.3	24.87142857
9.9831	101.3	25.03839286
11.127	101.3	25.18928571
12.837	101.3	25.39107143
15.491	101.3	25.66026786
17.901	101.3	25.87053571
20.849	101.3	26.10178571
23.246	101.3	26.271875
26.169	101.3	26.46607143
28.502	101.3	26.60758929
31.413	101.3	26.77410714
36.013	101.3	27.02142857
41.065	101.3	27.27410714
46.17	101.3	27.521875
51.246	101.3	27.77008929
56.29	101.3	28.02276786
61.281	101.3	28.28973214
66.211	101.3	28.58035714
71.06	101.3	28.90669643
77.048	101.3	29.41964286
81.827	101.3	29.98526786
86.884	101.3	30.91964286
90.087	101.3	31.92366071
91.447	101.3	32.53348214
94.032	101.3	34.428125
95.258	101.3	35.94017857
95.974	101.3	37.25669643
96.499	101.3	38.43303571
96.898	101.3	39.49642857
97.167	101.3	40.49241071
97.403	101.3	41.42321429
97.704	101.3	42.68616071
97.94	101.3	43.84017857
98.16	101.3	44.90625
98.29	101.3	45.91964286

loop_
_desorp_pressure
_desorp_p0
_desorp_amount
97.024	101.3	43.59642857
96.043	101.3	41.63125
95.29	101.3	39.921875
94.578	101.3	38.40535714
93.882	101.3	37.06830357
93.141	101.3	35.89285714
92.082	101.3	34.509375
91.007	101.3	33.51116071
88.777	101.3	32.15446429
85.825	101.3	31.06205357
80.394	101.3	29.95669643
75.257	101.3	29.34821429
69.639	101.3	28.87366071
65.389	101.3	28.59241071
60.386	101.3	28.29821429
55.224	101.3	28.02276786
50.054	101.3	27.76741071
44.965	101.3	27.51696429
39.901	101.3	27.26964286
34.897	101.3	27.01383929
29.947	101.3	26.74419643
26.536	101.3	26.54017857
24.191	101.3	26.39151786
21.423	101.3	26.20223214
19.24	101.3	26.040625
16.582	101.3	25.82366071
14.445	101.3	25.628125
11.933	101.3	25.35848214
9.8854	101.3	25.10044643
8.5257	101.3	24.89553571
7.4305	101.3	24.70625
6.5471	101.3	24.53080357
4.9228	101.3	24.12589286
4.3365	101.3	23.94910714
2.484	101.3	23.184375
2.0402	101.3	22.89508929
1.2227	101.3	21.95133929
0.97683	101.3	21.50223214

File: tests/data/anie202513606-sup-0002-suppmat2/DUT-202-1h.aif
data_data_raw2aifv004
_exptl_operator 'Kartik Maity'
_exptl_date 2022-06-16T00:00:00
_exptl_instrument 'quadrasorb station 4'
_exptl_adsorptive 'N2'
_exptl_temperature 77.3
_adsnt_sample_mass 0.048
_adsnt_sample_id 'dut-202 1h'
_adsnt_material_id '1'
_adsnt_degas_summary 'dynamic vacuum of 1 Pa'
_adsnt_degas_temperature 298.0
_adsnt_degas_time 1.0
_units_time 'h'
_units_temperature 'K'
_units_mass 'g'
_units_loading 'mmolg-1'
_units_pressure 'Torr'
_citation_doi '10.1021/acs.chemmater.3c00069'

loop_
_adsorp_pressure
_adsorp_p0
_adsorp_amount
0.99	765.37	8.318452381
7.45	765.37	12.08575149
14.3	765.37	12.63002232
27.21	765.37	13.0827753
36.97	765.37	13.28701637
45.99	765.37	13.43191964
52.96	765.37	13.52697173
65.54	765.37	13.66592262
70.77	765.37	13.72386533
80.44	765.37	13.80924479
89.87	765.37	13.88030134
93.7	765.37	13.91592262
107.43	765.37	14.01441592
116.69	765.37	14.07077753
123.43	765.37	14.11011905
143.88	765.37	14.21512277
159.66	765.37	14.28701637
181.57	765.37	14.37704613
199.52	765.37	14.52390253
236.08	765.37	14.66806176
258.47	765.37	14.74646577
275.73	765.37	14.80329241
315.42	765.37	14.92466518
355.42	765.37	15.03831845
377.34	765.37	15.09551711
397.19	765.37	15.14360119
418.58	765.37	15.19549851
439.22	765.37	15.24190848
462.09	765.37	15.29110863
491.52	765.37	15.35491071
507.19	765.37	15.38271949
528.15	765.37	15.42299107
568.31	765.37	15.50381324
585.41	765.37	15.53292411
604.11	765.37	15.56547619
659.28	765.37	16.10388765
667.88	765.37	16.12202381
683.88	765.37	16.16164435
698.53	765.37	16.19540551
714.59	765.37	16.23056176
724.41	765.37	16.25399926
737.49	765.37	16.28376116
752.29	765.37	16.33807664
758.34	765.37	18.1203497

loop_
_desorp_pressure
_desorp_p0
_desorp_amount
732.17	765.37	16.2219122
735.61	765.37	16.21103051
711.68	765.37	16.125
694.46	765.37	16.05887277
679.11	765.37	16.00186012
644.41	765.37	15.89629836
633.71	765.37	15.85370164
615.54	765.37	15.79231771
574.31	765.37	15.67829241
558.22	765.37	15.62518601
506.64	765.37	15.48028274
466.34	765.37	15.37276786
442.61	765.37	15.29910714
404.42	765.37	15.1890811
385.49	765.37	15.14425223
357.36	765.37	15.24330357
326.77	765.37	15.16303943
292.34	765.37	15.04324777
249.8	765.37	14.88327753
211.91	765.37	14.72702753
174.2	765.37	14.55478051
141.06	765.37	14.38420759
105.06	765.37	14.16341146
78.98	765.37	13.96010045
78.16	765.37	13.94856771
71.4	765.37	13.88234747
54.74	765.37	13.69745164
53.37	765.37	13.67671131
39.3	765.37	13.47302827
39.47	765.37	13.47265625
23.6	765.37	13.12555804

File: tests/data/anie202513606-sup-0002-suppmat2/DUT-202-30hrs.aif
data_data_raw2aifv004
_exptl_operator 'Kartik Maity'
_exptl_date 2022-06-23T00:00:00
_exptl_instrument 'quadrasorb station 1'
_exptl_adsorptive 'N2'
_exptl_temperature 77.3
_adsnt_sample_mass 0.0395
_adsnt_sample_id 'dut-202-30hrs'
_adsnt_material_id '1'
_adsnt_degas_summary 'dynamic vacuum of 1 Pa'
_adsnt_degas_temperature 298.0
_adsnt_degas_time 30.0
_units_time 'h'
_units_temperature 'K'
_units_mass 'g'
_units_loading 'mmolg-1'
_units_pressure 'Torr'
_citation_doi '10.1021/acs.chemmater.3c00069'

loop_
_adsorp_pressure
_adsorp_p0
_adsorp_amount
1.26	753.51	0.157775769
10.86	753.51	0.283905967
17.19	753.51	0.303910488
27.67	753.51	0.32255877
42.03	753.51	0.339963834
50.49	753.51	0.351830922
55.24	753.51	0.360081374
69.59	753.51	0.372513562
72.65	753.51	0.378842676
82.22	753.51	0.389014467
90.93	753.51	0.399977396
98.21	753.51	0.408340868
108.11	753.51	0.419529837
120	753.51	0.429249548
128.96	753.51	0.436482821
144.96	753.51	0.450949367
159.73	753.51	0.466885172
178.77	753.51	0.487454792
202.68	753.51	0.507233273
240.47	753.51	0.534810127
256.73	753.51	0.555831826
277.67	753.51	0.580583183
316.14	753.51	0.619122966
352.83	753.51	0.655176311
372.19	753.51	0.680266727
392.8	753.51	0.712477396
411.83	753.51	0.735872514
432.02	753.51	0.768987342
455.99	753.51	0.79215642
481.85	753.51	0.818490054
503.71	753.51	0.851265823
523.84	753.51	0.88505877
559.01	753.51	0.920320976
575.89	753.51	0.955357143
597.74	753.51	0.993783906
618.2	753.51	1.025203436
636.9	753.51	1.056962025
653.79	753.51	1.084199819
673.83	753.51	1.11415009
687.79	753.51	1.144326401
700.13	753.51	1.18704792
711.62	753.51	1.219823689
734.66	753.51	1.344936709
741.03	753.51	1.517744123
746.03	753.51	2.08306962

loop_
_desorp_pressure
_desorp_p0
_desorp_amount
734.73	753.51	1.540913201
714.98	753.51	1.418512658
697.78	753.51	1.377373418
683.34	753.51	1.363358951
667.96	753.51	1.338381555
634.05	753.51	1.289443942
631.58	753.51	1.289330922
605.19	753.51	1.263336347
562.12	753.51	1.21858047
559.83	753.51	1.222649186
497.78	753.51	1.143535262
452.28	753.51	1.091998192
434.32	753.51	1.067472875
399.04	753.51	1.027689873
377.1	753.51	0.988132911
359.53	753.51	0.930153707
321.52	753.51	0.890709765
288.01	753.51	0.845049729
243.11	753.51	0.787522604
209.24	753.51	0.743670886
173.86	753.51	0.692698915
137.12	753.51	0.641726944
99.06	753.51	0.584538879
74.43	753.51	0.544755877
76.64	753.51	0.547694394
57.98	753.51	0.517066004
58.55	753.51	0.516839964
55.25	753.51	0.51084991
34.91	753.51	0.472197107
37.6	753.51	0.476152803
15.39	753.51	0.424728752

File: tests/data/anie202513606-sup-0002-suppmat2/DUT-202-3hrs.aif
data_data_raw2aifv004
_exptl_operator 'Kartik Maity'
_exptl_date 2022-06-19T00:00:00
_exptl_instrument 'quadrasorb station 1'
_exptl_adsorptive 'N2'
_exptl_temperature 77.3
_adsnt_sample_mass 0.0422
_adsnt_sample_id 'dut-202-3hrs'
_adsnt_material_id '1'
_adsnt_degas_summary 'dynamic vacuum of 1 Pa'
_adsnt_degas_temperature 298.0
_adsnt_degas_time 3.0
_units_time 'h'
_units_temperature 'K'
_units_mass 'g'
_units_loading 'mmolg-1'
_units_pressure 'Torr'
_citation_doi '10.1021/acs.chemmater.3c00069'

loop_
_adsorp_pressure
_adsorp_p0
_adsorp_amount
1.02	754.6	2.553529113
8.63	754.6	4.142370515
12.67	754.6	4.299255247
27.44	754.6	4.535904705
39.67	754.6	4.640424001
48.23	754.6	4.701040961
57.31	754.6	4.75499323
69.66	754.6	4.81127285
74.23	754.6	4.839095295
82.27	754.6	4.872418754
90.4	754.6	4.902885917
97.96	754.6	4.930390995
107.06	754.6	4.960435003
119.59	754.6	4.99576845
128.29	754.6	5.020628808
143.64	754.6	5.054375423
158.58	754.6	5.088333615
177.39	754.6	5.127263879
200.92	754.6	5.169579384
240.83	754.6	5.231465809
257.51	754.6	5.264154536
278.44	754.6	5.296843263
316.1	754.6	5.349737644
352.58	754.6	5.395861544
372.6	754.6	5.444418585
393.76	754.6	5.466528436
412.71	754.6	5.49011933
432.44	754.6	5.516778097
456.25	754.6	5.549255247
482.18	754.6	5.58744499
503.98	754.6	5.625634733
523.29	754.6	5.656948206
557.62	754.6	5.704764726
574.78	754.6	5.734174001
596.73	754.6	5.760832769
616.95	754.6	5.787385748
636.84	754.6	5.839962762
654.08	754.6	5.870958869
674.08	754.6	5.904917062
688.44	754.6	5.933162661
701.81	754.6	5.979498138
712.29	754.6	6.006474272
724.08	754.6	6.034931449
741.61	754.6	6.081372715
750.02	754.6	6.138287068

loop_
_desorp_pressure
_desorp_p0
_desorp_amount
727.94	754.6	6.077352742
712.29	754.6	6.063177048
698.58	754.6	6.052492383
684.62	754.6	6.038845633
669.1	754.6	6.027737813
635.31	754.6	5.994625931
632.65	754.6	6.003935342
606.64	754.6	5.972727657
563.82	754.6	5.923430095
544.5	754.6	5.910735443
496.56	754.6	5.855831077
453.45	754.6	5.801878808
435.09	754.6	5.780721056
400.03	754.6	5.737347664
377.42	754.6	5.707726811
359.35	754.6	5.683395396
322.13	754.6	5.632087847
288.82	754.6	5.584482905
244.29	754.6	5.51318128
211.24	754.6	5.453727996
174.59	754.6	5.382320582
138.07	754.6	5.303296378
100.59	754.6	5.206182295
75.88	754.6	5.126946513
74.66	754.6	5.12038761
68.91	754.6	5.09901828
63.94	754.6	5.078706838
43.6	754.6	4.980005924
45.48	754.6	4.988257448
41.41	754.6	4.963502877
19.17	754.6	4.7703326

File: tests/data/anie202513606-sup-0002-suppmat2/DUT-202-6hrs.aif
data_data_raw2aifv004
_exptl_operator 'Kartik Maity'
_exptl_date 2022-06-20T00:00:00
_exptl_instrument 'quadrasorb station 1'
_exptl_adsorptive 'N2'
_exptl_temperature 77.3
_adsnt_sample_mass 0.0406
_adsnt_sample_id 'dut-202-6hrs'
_adsnt_material_id '1'
_adsnt_degas_summary 'dynamic vacuum of 1 Pa'
_adsnt_degas_temperature 298.0
_adsnt_degas_time 6.0
_units_time 'h'
_units_temperature 'K'
_units_mass 'g'
_units_loading 'mmolg-1'
_units_pressure 'Torr'
_citation_doi '10.1021/acs.chemmater.3c00069'

loop_
_adsorp_pressure
_adsorp_p0
_adsorp_amount
0.98	758.77	1.183915376
8.67	758.77	1.972862421
14.29	758.77	2.092936312
23.2	758.77	2.185740676
38.51	758.77	2.272277445
49.07	758.77	2.323627727
57.46	758.77	2.362002991
69.56	758.77	2.401367875
73.48	758.77	2.422919599
77.14	758.77	2.443701619
89.16	758.77	2.475589374
98.01	758.77	2.501539409
107.91	758.77	2.527929275
120.44	758.77	2.554978888
127.88	758.77	2.578070021
147.55	758.77	2.612816678
163.99	758.77	2.644704433
184.41	758.77	2.677361893
205.2	758.77	2.708919775
243.12	758.77	2.759390394
262.22	758.77	2.792047854
279.9	758.77	2.819537298
318.12	758.77	2.864510028
354.74	758.77	2.905854152
371.9	758.77	2.941370514
387.34	758.77	2.9736981
407.03	758.77	3.008114884
435.7	758.77	3.043741203
457.64	758.77	3.074969212
488.88	758.77	3.115653589
508.65	758.77	3.147981175
525.41	758.77	3.174371042
560.04	758.77	3.216704785
580.91	758.77	3.241775158
598.26	758.77	3.266515658
621.56	758.77	3.295654469
646.62	758.77	3.332270408
659.59	758.77	3.355031668
674.71	758.77	3.381971323
702.5	758.77	3.424744898
708.8	758.77	3.444207424
717.65	758.77	3.464989444
728.7	758.77	3.495667664
748.74	758.77	3.605185609
752.6	758.77	3.706346763

loop_
_desorp_pressure
_desorp_p0
_desorp_amount
728.9	758.77	3.545148663
726.26	758.77	3.546688072
698.97	758.77	3.512491203
696.29	758.77	3.51513019
672.81	758.77	3.489619986
638.14	758.77	3.464549613
622.28	758.77	3.448275862
604.06	758.77	3.432991731
571.08	758.77	3.403413089
548.26	758.77	3.384940183
497.12	758.77	3.330401126
457.03	758.77	3.282019704
433.55	758.77	3.258268825
401.98	758.77	3.22242259
380.24	758.77	3.197792048
373.25	758.77	3.189875088
327.9	758.77	3.134786242
289.18	758.77	3.085745074
246.63	758.77	3.03054627
208.51	758.77	2.977436664
172.91	758.77	2.927185961
136.64	758.77	2.866049437
100.06	758.77	2.797765658
75.38	758.77	2.745425757
78.23	758.77	2.748394616
71.77	758.77	2.734759852
50.98	758.77	2.677581809
52.75	758.77	2.6809905
48.24	758.77	2.666695989
28.09	758.77	2.588076179
28.54	758.77	2.588296094

File: tests/data/anie202513606-sup-0002-suppmat2/DUT-202-Ar.aif
data_data_raw2aifv004
_exptl_operator 'Kartik Maity'
_exptl_date 2022-10-14T00:00:00
_exptl_instrument 'quadrasorb station 3'
_exptl_adsorptive 'N2'
_exptl_temperature 77.3
_adsnt_sample_mass 0.0228
_adsnt_sample_id 'dut-202-1'
_adsnt_material_id '1'
_adsnt_degas_summary 'DUT-202 dry acetone exchanged sample subjected to dry argon flow 5cm3/min for 6 h at 298 K'
_units_time 'h'
_units_temperature 'K'
_units_mass 'g'
_units_loading 'mmolg-1'
_units_pressure 'Torr'
_citation_doi '10.1021/acs.chemmater.3c00069'

loop_
_adsorp_pressure
_adsorp_p0
_adsorp_amount
1.01	763.91	11.66118421
8.08	763.91	17.46534305
28.45	763.91	18.84281015
35.66	763.91	19.07091949
37.54	763.91	19.12652726
50.12	763.91	19.38753133
83.95	763.91	19.86000157
88.62	763.91	19.90895207
96.31	763.91	19.98648966
103.35	763.91	20.05130013
113.81	763.91	20.13960683
115.76	763.91	20.16447368
131.29	763.91	20.27647243
139.2	763.91	20.33012218
157.88	763.91	20.44584117
195.37	763.91	20.6445802
212.9	763.91	20.73739035
241.43	763.91	20.86387845
269.54	763.91	20.98135965
285.44	763.91	21.05282738
313.18	763.91	21.15875627
353.39	763.91	21.30580357
371.35	763.91	21.37296366
391.56	763.91	21.44110276
422.66	763.91	21.55133929
445.17	763.91	21.61380013
465.41	763.91	21.69094612
494.53	763.91	21.77611999
511.22	763.91	21.82546209
534.11	763.91	21.88674812
571.01	763.91	21.99600564
590.54	763.91	22.05200501
600.2	763.91	22.09096961
623.07	763.91	22.15910871
642.11	763.91	22.21804511
660.76	763.91	22.27071585
681.43	763.91	22.33004386
694.65	763.91	22.38741385
714.88	763.91	22.46925909
721.25	763.91	22.48903509
738.33	763.91	22.52310464
753.82	763.91	22.58713189
759.46	763.91	22.64352287

loop_
_desorp_pressure
_desorp_p0
_desorp_amount
737.14	763.91	22.56304825
725.19	763.91	22.53309054
705.44	763.91	22.49608396
690.15	763.91	22.4708255
674.9	763.91	22.44595865
633.76	763.91	22.3537359
625.27	763.91	22.33807174
619.88	763.91	22.33278509
569.3	763.91	22.22352757
555.58	763.91	22.18945802
500.08	763.91	22.04808897
449.11	763.91	21.90652412
433.86	763.91	21.8656015
398.17	763.91	21.76182644
378.89	763.91	21.70230263
359.28	763.91	21.63142231
320.49	763.91	21.49906015
299.14	763.91	21.4164317
248.88	763.91	21.20653195
214.5	763.91	21.03775063
173.75	763.91	20.80415883
132.83	763.91	20.53414787
101.46	763.91	20.26687813
86.94	763.91	20.11571898
75.75	763.91	19.97846178
69.69	763.91	19.89054668
62.3	763.91	19.77913534
35.71	763.91	19.25086153
46.27	763.91	19.48582393
37.5	763.91	19.29021773
29.32	763.91	19.04683584

File: tests/data/anie202513606-sup-0002-suppmat2/DUT-202-SCD.aif
data_data_raw2aifv004
_exptl_operator 'Kartik Maity'
_exptl_date 2022-06-25T00:00:00
_exptl_instrument 'quadrasorb station 4'
_exptl_adsorptive 'N2'
_exptl_temperature 77.3
_adsnt_sample_mass 0.0961
_adsnt_sample_id 'dut-202(scdvc)'
_adsnt_material_id '1'
_adsnt_degas_summary 'supercritical CO2 drying: dry acetone to CO2 echange 2 days at 17C, heating to 37C and release for 2 h., flushing with Argon 30 min.'
_units_time 'h'
_units_temperature 'K'
_units_mass 'g'
_units_loading 'mmolg-1'
_units_pressure 'Torr'
_citation_doi '10.1021/acs.chemmater.3c00069'

loop_
_adsorp_pressure
_adsorp_p0
_adsorp_amount
0.96	755.71	0.146192582
12.64	755.71	0.251830311
17.66	755.71	0.264140776
27.18	755.71	0.277101605
41.69	755.71	0.290526981
50.41	755.71	0.29842426
57.74	755.71	0.304370447
69.16	755.71	0.311756727
74	755.71	0.315612457
82.61	755.71	0.320768916
86.06	755.71	0.324485283
97.03	755.71	0.331267653
110.02	755.71	0.33772484
117.41	755.71	0.342556117
123.27	755.71	0.345900847
144.99	755.71	0.355052401
165.69	755.71	0.365179501
185.08	755.71	0.375538873
204.88	755.71	0.386362792
239.29	755.71	0.403039988
260.63	755.71	0.41572209
280.89	755.71	0.42868292
318.77	755.71	0.448751301
351.81	755.71	0.468959046
373.21	755.71	0.482848967
387.44	755.71	0.496088524
411.53	755.71	0.514391631
432.25	755.71	0.531394009
457.69	755.71	0.551973391
487.19	755.71	0.572692136
504.97	755.71	0.588672514
524.74	755.71	0.605117437
559.18	755.71	0.631550097
576.45	755.71	0.644371562
598.01	755.71	0.667366582
618.7	755.71	0.685158689
636.1	755.71	0.701231976
656.15	755.71	0.727896908
675.93	755.71	0.751031292
689.47	755.71	0.776023859
702.98	755.71	0.799808607
712.47	755.71	0.827960086
727.36	755.71	0.875901219
739.91	755.71	0.96606957
749.23	755.71	1.132609261

loop_
_desorp_pressure
_desorp_p0
_desorp_amount
732.55	755.71	1.004394604
716.53	755.71	0.96555857
701.25	755.71	0.943585551
686.1	755.71	0.927837446
670.09	755.71	0.913808161
635.79	755.71	0.886074773
633.15	755.71	0.887886502
606.44	755.71	0.86962985
564.14	755.71	0.838784005
561.98	755.71	0.838133641
498.53	755.71	0.79446633
454.19	755.71	0.763295303
435.34	755.71	0.751124201
400.4	755.71	0.728129181
379.55	755.71	0.676192954
363.77	755.71	0.615058719
325.81	755.71	0.587046603
287.63	755.71	0.559545488
243.7	755.71	0.52846737
212.02	755.71	0.504868441
174.44	755.71	0.475834324
135.61	755.71	0.444152297
99.4	755.71	0.412748997
73.91	755.71	0.387477702
75.27	755.71	0.388128066
57.79	755.71	0.369778505
60.64	755.71	0.371543779
55.77	755.71	0.366155047
34.98	755.71	0.341255389
37.52	755.71	0.343438754
16.34	755.71	0.310084362

File: tests/data/anie202513606-sup-0002-suppmat2/DUT-203-1.5hrs.aif
data_data_raw2aifv004
_exptl_operator 'Kartik Maity'
_exptl_date 2022-07-19T00:00:00
_exptl_instrument 'quadrasorb station 2'
_exptl_adsorptive 'N2'
_exptl_temperature 77.3
_adsnt_sample_mass 0.0394
_adsnt_sample_id 'dut-203-90min'
_adsnt_material_id '1'
_adsnt_degas_summary 'dynamic vacuum of 1 Pa'
_adsnt_degas_temperature 298.0
_adsnt_degas_time 1.5
_units_time 'h'
_units_temperature 'K'
_units_mass 'g'
_units_loading 'mmolg-1'
_units_pressure 'Torr'
_citation_doi '10.1021/acs.chemmater.3c00069'


loop_
_adsorp_pressure
_adsorp_p0
_adsorp_amount
0.98	760.61	7.498073785
9.49	760.61	11.60091099
12.17	760.61	11.80259699
27.84	760.61	12.35678028
37.99	760.61	12.55019489
47.45	760.61	12.68299039
56.38	760.61	12.78485315
67.2	760.61	12.8846764
71.76	760.61	12.92807288
80.88	760.61	12.99651015
90.22	760.61	13.05678934
93.18	760.61	13.07775109
108.22	760.61	13.15729242
120.22	760.61	13.22425671
129.08	760.61	13.2644806
143.82	760.61	13.32532632
163.33	760.61	13.39750272
183.92	760.61	13.4694525
199.8	760.61	13.52191352
238.36	760.61	13.62638234
259.64	760.61	13.69561276
276.35	760.61	13.74818709
312.05	760.61	13.82954133
348.42	760.61	13.90738307
373.72	760.61	13.96448967
394.24	760.61	14.01026559
412.04	760.61	14.05456853
436.64	760.61	14.10136421
458.76	760.61	14.15008611
486.94	760.61	14.2053798
505.73	760.61	14.25138234
522.57	760.61	14.29024656
563.66	760.61	14.36593546
583.03	760.61	14.411938
601.56	760.61	14.45556109
619.37	760.61	14.4958983
639.82	760.61	14.54371374
658.35	760.61	14.58405094
699.81	760.61	14.70324964
708.54	760.61	14.73996102
719.07	760.61	14.77259336
731.18	760.61	14.78653009
746.43	760.61	14.83729152
754.43	760.61	14.89734409
		
loop_
_desorp_pressure
_desorp_p0
_desorp_amount
743.85	760.61	14.87581581
717.51	760.61	14.83173949
700.88	760.61	14.82607415
699.65	760.61	14.83933104
673.5	760.61	14.79797408
639.59	760.61	14.75729695
637.93	760.61	14.76080946
609.72	760.61	14.71548677
566.78	760.61	14.65441443
565.15	760.61	14.6488624
498.48	760.61	14.5413343
458.31	760.61	14.4691579
434.47	760.61	14.43335297
396.17	760.61	14.35528463
376.86	760.61	14.31460751
360.44	760.61	14.28356146
321.73	760.61	14.19552212
287.18	760.61	14.10895577
245.17	760.61	13.99893492
207.26	760.61	13.88698785
172.69	760.61	13.76971537
135.26	760.61	13.61131255
99.35	760.61	13.42333666
76.28	760.61	13.26153463
74.95	760.61	13.24680475
71.58	760.61	13.21802484
64.47	760.61	13.15389322
43.01	760.61	12.91119017
44.96	760.61	12.93396483
40.92	760.61	12.87323241
21.06	760.61	12.45343093

File: tests/data/anie202513606-sup-0002-suppmat2/DUT-203-30hrs.aif
data_data_raw2aifv004
_exptl_operator 'Kartik Maity'
_exptl_date 2022-07-24T00:00:00
_exptl_instrument 'quadrasorb station 1'
_exptl_adsorptive 'N2'
_exptl_temperature 77.3
_adsnt_sample_mass 0.0308
_adsnt_sample_id 'dut-203-30hrs'
_adsnt_material_id '1'
_adsnt_degas_summary 'dynamic vacuum of 1 Pa'
_adsnt_degas_temperature 298.0
_adsnt_degas_time 30.0
_units_time 'h'
_units_temperature 'K'
_units_mass 'g'
_units_loading 'mmolg-1'
_units_pressure 'Torr'
_citation_doi '10.1021/acs.chemmater.3c00069'

loop_
_adsorp_pressure
_adsorp_p0
_adsorp_amount
1.07	760.64	0.194225417
7.67	760.64	0.333371985
16.85	760.64	0.384972171
28.61	760.64	0.418889147
41.91	760.64	0.448457792
50.76	760.64	0.46976461
54.92	760.64	0.484693878
69.79	760.64	0.508174861
74.54	760.64	0.530061456
83.22	760.64	0.542671614
91.75	760.64	0.567602041
98.41	760.64	0.58760436
111.22	760.64	0.603403293
117.94	760.64	0.618477505
125.63	760.64	0.639494434
148.18	760.64	0.670802412
165.75	760.64	0.696167672
179.47	760.64	0.716894712
200.05	760.64	0.746463358
240.83	760.64	0.800092764
261.51	760.64	0.843431122
279.13	760.64	0.878507653
320.18	760.64	0.939529221
353.22	760.64	0.992288961
374.1	760.64	1.044179035
390.24	760.64	1.093170223
413.36	760.64	1.15984462
436.25	760.64	1.196080705
457.1	760.64	1.237679731
489.76	760.64	1.283916976
503.46	760.64	1.309717069
524.86	760.64	1.352330705
564.34	760.64	1.430165816
583.24	760.64	1.457705241
601.69	760.64	1.489158163
621.6	760.64	1.534525742
647.51	760.64	1.60757769
658.4	760.64	1.632218228
677.24	760.64	1.686282468
692.59	760.64	1.736143321
709.96	760.64	1.792091837
715.1	760.64	1.828472866
743.46	760.64	1.95211039
751.09	760.64	2.105461503
753.34	760.64	2.329690399

loop_
_desorp_pressure
_desorp_p0
_desorp_amount
745.76	760.64	2.073863636
716.39	760.64	1.925730519
704.12	760.64	1.909641698
686.09	760.64	1.885435993
669.94	760.64	1.859201067
636.06	760.64	1.794845779
632.12	760.64	1.798759276
619.47	760.64	1.777597403
565.89	760.64	1.690920686
559.53	760.64	1.685412801
494.56	760.64	1.565688776
457.22	760.64	1.50408743
449.01	760.64	1.488288497
396.23	760.64	1.400452226
375.08	760.64	1.359288033
374.13	760.64	1.363636364
324.55	760.64	1.272756262
284.52	760.64	1.196950371
243.8	760.64	1.133319805
210.31	760.64	1.072008349
170.7	760.64	0.998521568
132.34	760.64	0.932282004
96.22	760.64	0.863433442
85.67	760.64	0.839517625
77.85	760.64	0.824733302
70.73	760.64	0.809514147
63.53	760.64	0.792990492
55.57	760.64	0.776756725
48.28	760.64	0.758348794
40.09	760.64	0.738926252
30.44	760.64	0.713271104

File: tests/data/anie202513606-sup-0002-suppmat2/DUT-203-3hrs.aif
data_data_raw2aifv004
_exptl_operator 'Kartik Maity'
_exptl_date 2022-07-20T00:00:00
_exptl_instrument 'quadrasorb station 3'
_exptl_adsorptive 'N2'
_exptl_temperature 77.3
_adsnt_sample_mass 0.0372
_adsnt_sample_id 'dut-203-3hrs'
_adsnt_material_id '1'
_adsnt_degas_summary 'dynamic vacuum of 1 Pa'
_adsnt_degas_temperature 298.0
_adsnt_degas_time 3.0
_units_time 'h'
_units_temperature 'K'
_units_mass 'g'
_units_loading 'mmol'
_units_pressure 'Torr'
_citation_doi '10.1021/acs.chemmater.3c00069'

loop_
_adsorp_pressure
_adsorp_p0
_adsorp_amount
1.01	761.13	5.136808756
12.78	761.13	8.309811828
20.3	761.13	8.554867512
30.26	761.13	8.744479647
42.14	761.13	8.893169163
52.97	761.13	8.995895737
62.34	761.13	9.069340438
76.54	761.13	9.156946045
78.31	761.13	9.173387097
79.53	761.13	9.186347926
93.88	761.13	9.254632296
97.88	761.13	9.276833717
113.79	761.13	9.34187788
118.26	761.13	9.363719278
132.57	761.13	9.415802611
150.9	761.13	9.475086406
161.98	761.13	9.510248656
190.53	761.13	9.588373656
208.11	761.13	9.634336598
242.15	761.13	9.71078149
252.9	761.13	9.742223502
278.09	761.13	9.800907258
318.07	761.13	9.875912058
361.12	761.13	9.949716782
379.75	761.13	9.982598886
402.02	761.13	10.02112135
424.6	761.13	10.05256336
441.09	761.13	10.07608487
460.67	761.13	10.10056644
491.85	761.13	10.14088902
512.93	761.13	10.16777074
526.7	761.13	10.18769201
577.84	761.13	10.25729647
584.73	761.13	10.26929724
607.86	761.13	10.31346006
627.42	761.13	10.35126248
639.3	761.13	10.38090438
663.5	761.13	10.42386713
681.35	761.13	10.45926939
696.06	761.13	10.4937116
711.57	761.13	10.53379416
718.51	761.13	10.55323541
731.88	761.13	10.58395737
757.81	761.13	13.20552515
758.11	761.13	12.99491167

loop_
_desorp_pressure
_desorp_p0
_desorp_amount
723.25	761.13	10.62824021
717.08	761.13	10.62211982
703.05	761.13	10.61155914
691.26	761.13	10.6047187
676.51	761.13	10.57795699
624.49	761.13	10.49779186
617.04	761.13	10.48507104
602.89	761.13	10.46947005
574.91	761.13	10.43394777
538.64	761.13	10.38174443
485.12	761.13	10.29773906
462.75	761.13	10.25945661
426.92	761.13	10.20917339
403.9	761.13	10.17533122
379.87	761.13	10.13224846
361.43	761.13	10.0999664
328.17	761.13	10.0390025
287.84	761.13	9.957877304
229.62	761.13	9.829349078
214.87	761.13	9.792266705
181.78	761.13	9.705141129
139.33	761.13	9.570972542
104.08	761.13	9.432003648
86.17	761.13	9.344758065
76.17	761.13	9.286794355
69.85	761.13	9.244311636
62.59	761.13	9.197508641
55.99	761.13	9.147945469
47.76	761.13	9.076300883
38.28	761.13	8.978374616
30.18	761.13	8.866887481
