Repository: Bondoki/AdsorptionInformationFileParserNOMAD

# aifparser

Parser for the .aif file (Adsorption Information File) for NOMAD

This `nomad` plugin was generated with `Cookiecutter` along with `@nomad`'s [`cookiecutter-nomad-plugin`](https://github.com/FAIRmat-NFDI/cookiecutter-nomad-plugin) template.

## Development

If you want to develop locally this plugin, clone the project and in the plugin folder, create a virtual environment (you can use Python 3.10, 3.11 or 3.12):
```sh
git clone https://github.com/Bondoki/aifparser.git
cd aifparser
python3.11 -m venv .pyenv
. .pyenv/bin/activate
```

Make sure to have `pip` upgraded:
```sh
pip install --upgrade pip
```

We recommend installing `uv` for fast pip installation of the packages:
```sh
pip install uv
```

Install the `nomad-lab` package:
```sh
uv pip install -e '.[dev]'
```

### Run the tests

You can run locally the tests:
```sh
python -m pytest -sv tests
```

where the `-s` and `-v` options toggle the output verbosity.

Our CI/CD pipeline produces a more comprehensive test report using the `pytest-cov` package. You can generate a local coverage report:
```sh
uv pip install pytest-cov
python -m pytest --cov=src tests
```

### Run linting and auto-formatting

We use [Ruff](https://docs.astral.sh/ruff/) for linting and formatting the code. Ruff auto-formatting is also a part of the GitHub workflow actions. You can run locally:
```sh
ruff check .
ruff format . --check
```

- Test data taken from Supporting Information of paper: https://doi.org/10.1039/D1QI00349F
  
@Article{D1QI00349F,
author ="Schwotzer, Friedrich and Senkovska, Irena and Bon, Volodymyr and Lochmann, Stefanie and Evans, Jack D. and Pohl, Darius and Rellinghaus, Bernd and Kaskel, Stefan",
title  ="Solvent-assisted delamination of layered copper dithienothiophene-dicarboxylate (DUT-134)",
journal  ="Inorg. Chem. Front.",
year  ="2021",
volume  ="8",
issue  ="13",
pages  ="3308-3316",
publisher  ="The Royal Society of Chemistry",
doi  ="10.1039/D1QI00349F",
url  ="http://dx.doi.org/10.1039/D1QI00349F",
abstract  ="The isolation of 2D nanosheets of layered metal–organic frameworks (MOFs) has become an active research field due to the various advantages resulting from shape anisotropy. The most sophisticated method to obtain the nanostructures of interest is the top-down approach using an external physical energy input{,} such as ultrasound. In the present work{,} we rationalize the choice of solvent most suitable for the delamination of the bulk crystals of paddle wheel-based layered MOF [Cu2(dttc)2]n (DUT-134(Cu); dttc: dithieno[3{,}2-b:2′{,}3′-d]thiophene-2{,}6-dicarboxylate) as a model system{,} containing a bent organic linker. The ideal delamination solvent can tear the layers apart and prevent the agglomeration of nanosheets in suspension. The impact of different guest molecules{,} such as alcohols and ketones on the MOF structure{,} was studied by analyzing the single-crystal structures of the respective compounds and the behavior of desolvated MOF upon the physisorption of corresponding guests. In situ experiments facilitated the understanding of the adsorption process and structural transition in this layered structure. The most suitable solvents to delaminate DUT-134(Cu) turned out to be ketones{,} particularly acetone and butanone{,} giving a stable suspension of ∼10 nm-thick nanosheets."}

- Test data taken from Supporting Information of paper: https://doi.org/10.1002/anie.202513606

@Article{Siderius2025,
  author    = {Siderius, Daniel W. and Evans, Jack D. and Iacomi, Paul and Vanduyfhuys, Louis and Van Speybroeck, Veronique and Bon, Volodymyr and Kaskel, Stefan},
  journal   = {Angewandte Chemie International Edition},
  title     = {Best‐Practice Reporting for Porous Materials Adsorption Data},
  year      = {2025},
  issn      = {1521-3773},
  month     = oct,
  number    = {44},
  volume    = {64},
  doi       = {10.1002/anie.202513606},
  file      = {:pdf/Siderius2025 - Best‐Practice Reporting for Porous Materials Adsorption Data.pdf:PDF;:pdf/Siderius2025 - Best‐Practice Reporting for Porous Materials Adsorption Data-SI.pdf:PDF},
  groups    = {AIF},
  publisher = {Wiley},
}

- Test data taken from Supporting Information of paper: https://doi.org/10.1039/D4SC08223K

@Article{D4SC08223K1,
author ="Abylgazina, Leila and Senkovska, Irena and Maliuta, Mariia and Bachetzky, Christopher and Rauche, Marcus and Pöschel, Kathrin and Schmidt, Johannes and Isaacs, Mark and Morgan, David and Otyepka, Michal and Otyepkova, Eva and Mendt, Matthias and More, Yogeshwar D. and Buschbeck, Robin and Schneemann, Andreas and Synytska, Alla and Pöppl, Andreas and Eng, Lukas M. and Tan, Jin-Chong and Brunner, Eike and Kaskel, Stefan",
title  ="The role of surface deformation on responsivity of the pillared layer metal–organic framework DUT-8(Ni)",
journal  ="Chem. Sci.",
year  ="2025",
volume  ="16",
issue  ="15",
pages  ="6402-6417",

File: tests/data/d4sc08223k1/Figure 2_Humid air/MM_156_1_N2_77K (Raw Analysis Data).aif
data_raw2aif
_exptl_operator 'service'
_exptl_date 2022-01-12T00:00:00
_exptl_instrument 'QuadraSorb Station 4'
_exptl_adsorptive 'Nitrogen'
_exptl_temperature 77.3
_adsnt_sample_mass 0.0256
_adsnt_sample_id 'MM_156_1'
_adsnt_material_id 'unknown'
_units_temperature 'K'
_units_pressure 'Torr'
_units_mass 'g'
_units_loading 'cc'
_audit_aif_version d546195

loop_
_adsorp_pressure
_adsorp_p0
_adsorp_amount
1.32 773.69 0.0617
1.38 773.69 0.06
1.46 773.69 0.0581
2.43 773.69 0.063
4.83 773.69 0.0677
7.3 773.69 0.0709
9.58 773.69 0.0735
14.3 773.69 0.0784
20.47 773.69 0.0826
27.27 773.69 0.0869
39.01 773.69 0.0947
48.93 773.69 0.1018
58.47 773.69 0.1105
66.94 773.69 0.1243
74.24 773.69 0.231
77.4 773.69 0.537
81.55 773.69 2.6541
89.25 773.69 9.126
107.62 773.69 13.8664
112.92 773.69 14.3923
120.63 773.69 14.8113
130.94 773.69 15.1853
137.6 773.69 15.3631
143.93 773.69 15.5229
152.01 773.69 15.6747
193.21 773.69 16.1625
231.68 773.69 16.4198
311.62 773.69 16.7687
386.32 773.69 16.9957
466.38 773.69 17.1952
539.35 773.69 17.3536
615.96 773.69 17.5186
699.86 773.69 17.6906
752.18 773.69 17.8309
766.4 773.69 17.9945

loop_
_desorp_pressure
_desorp_p0
_desorp_amount
725.76 773.69 17.8202
683.99 773.69 17.7449
597.66 773.69 17.6093
516.07 773.69 17.4859
460.6 773.69 17.404
360.22 773.69 17.2173
220.05 773.69 16.8827
134.14 773.69 16.5443
128.46 773.69 16.5109
95.78 773.69 16.2944
77.56 773.69 16.1372
49.79 773.69 15.8285
32.83 773.69 15.5195
18.75 773.69 15.0508
8.08 773.69 7.801
0.91 773.69 0.3073
