Repository: Bondoki/AdsorptionInformationFileParserNOMAD

# aifparser

Parser for the .aif file (Adsorption Information File) for NOMAD

This `nomad` plugin was generated with `Cookiecutter` along with `@nomad`'s [`cookiecutter-nomad-plugin`](https://github.com/FAIRmat-NFDI/cookiecutter-nomad-plugin) template.

## Development

If you want to develop locally this plugin, clone the project and in the plugin folder, create a virtual environment (you can use Python 3.10, 3.11 or 3.12):
```sh
git clone https://github.com/Bondoki/aifparser.git
cd aifparser
python3.11 -m venv .pyenv
. .pyenv/bin/activate
```

Make sure to have `pip` upgraded:
```sh
pip install --upgrade pip
```

We recommend installing `uv` for fast pip installation of the packages:
```sh
pip install uv
```

Install the `nomad-lab` package:
```sh
uv pip install -e '.[dev]'
```

### Run the tests

You can run locally the tests:
```sh
python -m pytest -sv tests
```

where the `-s` and `-v` options toggle the output verbosity.

Our CI/CD pipeline produces a more comprehensive test report using the `pytest-cov` package. You can generate a local coverage report:
```sh
uv pip install pytest-cov
python -m pytest --cov=src tests
```

### Run linting and auto-formatting

We use [Ruff](https://docs.astral.sh/ruff/) for linting and formatting the code. Ruff auto-formatting is also a part of the GitHub workflow actions. You can run locally:
```sh
ruff check .
ruff format . --check
```

- Test data taken from Supporting Information of paper: https://doi.org/10.1039/D1QI00349F
  
@Article{D1QI00349F,
author ="Schwotzer, Friedrich and Senkovska, Irena and Bon, Volodymyr and Lochmann, Stefanie and Evans, Jack D. and Pohl, Darius and Rellinghaus, Bernd and Kaskel, Stefan",
title  ="Solvent-assisted delamination of layered copper dithienothiophene-dicarboxylate (DUT-134)",
journal  ="Inorg. Chem. Front.",
year  ="2021",
volume  ="8",
issue  ="13",
pages  ="3308-3316",
publisher  ="The Royal Society of Chemistry",
doi  ="10.1039/D1QI00349F",
url  ="http://dx.doi.org/10.1039/D1QI00349F",
abstract  ="The isolation of 2D nanosheets of layered metal–organic frameworks (MOFs) has become an active research field due to the various advantages resulting from shape anisotropy. The most sophisticated method to obtain the nanostructures of interest is the top-down approach using an external physical energy input{,} such as ultrasound. In the present work{,} we rationalize the choice of solvent most suitable for the delamination of the bulk crystals of paddle wheel-based layered MOF [Cu2(dttc)2]n (DUT-134(Cu); dttc: dithieno[3{,}2-b:2′{,}3′-d]thiophene-2{,}6-dicarboxylate) as a model system{,} containing a bent organic linker. The ideal delamination solvent can tear the layers apart and prevent the agglomeration of nanosheets in suspension. The impact of different guest molecules{,} such as alcohols and ketones on the MOF structure{,} was studied by analyzing the single-crystal structures of the respective compounds and the behavior of desolvated MOF upon the physisorption of corresponding guests. In situ experiments facilitated the understanding of the adsorption process and structural transition in this layered structure. The most suitable solvents to delaminate DUT-134(Cu) turned out to be ketones{,} particularly acetone and butanone{,} giving a stable suspension of ∼10 nm-thick nanosheets."}

- Test data taken from Supporting Information of paper: https://doi.org/10.1002/anie.202513606

@Article{Siderius2025,
  author    = {Siderius, Daniel W. and Evans, Jack D. and Iacomi, Paul and Vanduyfhuys, Louis and Van Speybroeck, Veronique and Bon, Volodymyr and Kaskel, Stefan},
  journal   = {Angewandte Chemie International Edition},
  title     = {Best‐Practice Reporting for Porous Materials Adsorption Data},
  year      = {2025},
  issn      = {1521-3773},
  month     = oct,
  number    = {44},
  volume    = {64},
  doi       = {10.1002/anie.202513606},
  file      = {:pdf/Siderius2025 - Best‐Practice Reporting for Porous Materials Adsorption Data.pdf:PDF;:pdf/Siderius2025 - Best‐Practice Reporting for Porous Materials Adsorption Data-SI.pdf:PDF},
  groups    = {AIF},
  publisher = {Wiley},
}

- Test data taken from Supporting Information of paper: https://doi.org/10.1039/D4SC08223K

@Article{D4SC08223K1,
author ="Abylgazina, Leila and Senkovska, Irena and Maliuta, Mariia and Bachetzky, Christopher and Rauche, Marcus and Pöschel, Kathrin and Schmidt, Johannes and Isaacs, Mark and Morgan, David and Otyepka, Michal and Otyepkova, Eva and Mendt, Matthias and More, Yogeshwar D. and Buschbeck, Robin and Schneemann, Andreas and Synytska, Alla and Pöppl, Andreas and Eng, Lukas M. and Tan, Jin-Chong and Brunner, Eike and Kaskel, Stefan",
title  ="The role of surface deformation on responsivity of the pillared layer metal–organic framework DUT-8(Ni)",
journal  ="Chem. Sci.",
year  ="2025",
volume  ="16",
issue  ="15",
pages  ="6402-6417",

File: tests/data/d4sc08223k1/Figure S5_Reactivation/EtOH/MM-156+156_DUT8Ni_2EtOH_treat_N2_77K (Raw Analysis Data).aif
data_raw2aif
_exptl_operator 'operator'
_exptl_date 2024-04-09T00:00:00
_exptl_instrument 'QuadraSorb Station 4'
_exptl_adsorptive 'Nitrogen'
_exptl_temperature 77.3
_adsnt_sample_mass 0.0164
_adsnt_sample_id 'MM-156+156_EtOH'
_adsnt_material_id 'unknown'
_units_temperature 'K'
_units_pressure 'Torr'
_units_mass 'g'
_units_loading 'cc'
_audit_aif_version d546195

loop_
_adsorp_pressure
_adsorp_p0
_adsorp_amount
11.11 754.79 0.1106
43.38 754.79 0.1299
75.31 754.79 0.1422
103.55 754.79 0.2272
127.2 754.79 3.9156
157.27 754.79 7.2168
190.91 754.79 8.5136
217.93 754.79 9.0214
249.45 754.79 9.3055
278.69 754.79 9.5228
310.86 754.79 9.7044
341.42 754.79 9.8395
373.35 754.79 9.964
402.91 754.79 10.0626
432.72 754.79 10.16
463.93 754.79 10.2582
495.64 754.79 10.3659
527.15 754.79 10.4706
558.15 754.79 10.5704
589.7 754.79 10.6661
619.07 754.79 10.7585
648.58 754.79 10.8437
682.1 754.79 10.9722
708.98 754.79 11.0896
744.67 754.79 11.3484

loop_
_desorp_pressure
_desorp_p0
_desorp_amount
676.78 754.79 11.1116
618.72 754.79 11.0204
576.37 754.79 10.9535
521.86 754.79 10.8807
472.04 754.79 10.8118
417.1 754.79 10.7342
364.19 754.79 10.6434
312.29 754.79 10.5493
257.08 754.79 10.4401
206.22 754.79 10.3199
157.68 754.79 10.1845
104.6 754.79 9.9734
53.7 754.79 9.655
7.38 754.79 0.634

File: tests/data/d4sc08223k1/Figure S5_Reactivation/EtOH/MM153+156_DUT8Ni_2EtOH-R_N2_77K (Raw Analysis Data).aif
data_raw2aif
_exptl_operator 'operator'
_exptl_date 2024-04-09T00:00:00
_exptl_instrument 'QuadraSorb Station 3'
_exptl_adsorptive 'Nitrogen'
_exptl_temperature 77.3
_adsnt_sample_mass 0.0183
_adsnt_sample_id '2EtOH-R_'
_adsnt_material_id 'unknown'
_units_temperature 'K'
_units_pressure 'Torr'
_units_mass 'g'
_units_loading 'cc'
_audit_aif_version d546195

loop_
_adsorp_pressure
_adsorp_p0
_adsorp_amount
14.75 754.88 0.0491
37.37 754.88 0.0486
79.53 754.88 0.0522
95.88 754.88 0.0521
128.67 754.88 3.9266
158.26 754.88 7.4596
188.59 754.88 8.5349
221.16 754.88 9.0927
254.8 754.88 9.4028
286.05 754.88 9.5912
316.65 754.88 9.743
343.99 754.88 9.8641
370.73 754.88 9.9793
400.82 754.88 10.1172
435.0 754.88 10.26
465.8 754.88 10.3804
497.89 754.88 10.4946
523.05 754.88 10.5837
560.14 754.88 10.6945
590.49 754.88 10.7975
618.08 754.88 10.8949
649.71 754.88 10.9882
700.92 754.88 11.1328
717.65 754.88 11.2055
742.08 754.88 11.3805

loop_
_desorp_pressure
_desorp_p0
_desorp_amount
688.07 754.88 11.222
628.99 754.88 11.1366
560.88 754.88 11.049
517.87 754.88 10.9973
456.09 754.88 10.9119
427.29 754.88 10.871
363.52 754.88 10.7606
307.42 754.88 10.6527
261.08 754.88 10.5454
198.58 754.88 10.3831
147.09 754.88 10.2124
103.45 754.88 10.0086
60.82 754.88 9.7056
7.8 754.88 -0.3137
