Repository: Bondoki/AdsorptionInformationFileParserNOMAD

# aifparser

Parser for the .aif file (Adsorption Information File) for NOMAD

This `nomad` plugin was generated with `Cookiecutter` along with `@nomad`'s [`cookiecutter-nomad-plugin`](https://github.com/FAIRmat-NFDI/cookiecutter-nomad-plugin) template.

## Development

If you want to develop locally this plugin, clone the project and in the plugin folder, create a virtual environment (you can use Python 3.10, 3.11 or 3.12):
```sh
git clone https://github.com/Bondoki/aifparser.git
cd aifparser
python3.11 -m venv .pyenv
. .pyenv/bin/activate
```

Make sure to have `pip` upgraded:
```sh
pip install --upgrade pip
```

We recommend installing `uv` for fast pip installation of the packages:
```sh
pip install uv
```

Install the `nomad-lab` package:
```sh
uv pip install -e '.[dev]'
```

### Run the tests

You can run locally the tests:
```sh
python -m pytest -sv tests
```

where the `-s` and `-v` options toggle the output verbosity.

Our CI/CD pipeline produces a more comprehensive test report using the `pytest-cov` package. You can generate a local coverage report:
```sh
uv pip install pytest-cov
python -m pytest --cov=src tests
```

### Run linting and auto-formatting

We use [Ruff](https://docs.astral.sh/ruff/) for linting and formatting the code. Ruff auto-formatting is also a part of the GitHub workflow actions. You can run locally:
```sh
ruff check .
ruff format . --check
```

- Test data taken from Supporting Information of paper: https://doi.org/10.1039/D1QI00349F
  
@Article{D1QI00349F,
author ="Schwotzer, Friedrich and Senkovska, Irena and Bon, Volodymyr and Lochmann, Stefanie and Evans, Jack D. and Pohl, Darius and Rellinghaus, Bernd and Kaskel, Stefan",
title  ="Solvent-assisted delamination of layered copper dithienothiophene-dicarboxylate (DUT-134)",
journal  ="Inorg. Chem. Front.",
year  ="2021",
volume  ="8",
issue  ="13",
pages  ="3308-3316",
publisher  ="The Royal Society of Chemistry",
doi  ="10.1039/D1QI00349F",
url  ="http://dx.doi.org/10.1039/D1QI00349F",
abstract  ="The isolation of 2D nanosheets of layered metal–organic frameworks (MOFs) has become an active research field due to the various advantages resulting from shape anisotropy. The most sophisticated method to obtain the nanostructures of interest is the top-down approach using an external physical energy input{,} such as ultrasound. In the present work{,} we rationalize the choice of solvent most suitable for the delamination of the bulk crystals of paddle wheel-based layered MOF [Cu2(dttc)2]n (DUT-134(Cu); dttc: dithieno[3{,}2-b:2′{,}3′-d]thiophene-2{,}6-dicarboxylate) as a model system{,} containing a bent organic linker. The ideal delamination solvent can tear the layers apart and prevent the agglomeration of nanosheets in suspension. The impact of different guest molecules{,} such as alcohols and ketones on the MOF structure{,} was studied by analyzing the single-crystal structures of the respective compounds and the behavior of desolvated MOF upon the physisorption of corresponding guests. In situ experiments facilitated the understanding of the adsorption process and structural transition in this layered structure. The most suitable solvents to delaminate DUT-134(Cu) turned out to be ketones{,} particularly acetone and butanone{,} giving a stable suspension of ∼10 nm-thick nanosheets."}

- Test data taken from Supporting Information of paper: https://doi.org/10.1002/anie.202513606

@Article{Siderius2025,
  author    = {Siderius, Daniel W. and Evans, Jack D. and Iacomi, Paul and Vanduyfhuys, Louis and Van Speybroeck, Veronique and Bon, Volodymyr and Kaskel, Stefan},
  journal   = {Angewandte Chemie International Edition},
  title     = {Best‐Practice Reporting for Porous Materials Adsorption Data},
  year      = {2025},
  issn      = {1521-3773},
  month     = oct,
  number    = {44},
  volume    = {64},
  doi       = {10.1002/anie.202513606},
  file      = {:pdf/Siderius2025 - Best‐Practice Reporting for Porous Materials Adsorption Data.pdf:PDF;:pdf/Siderius2025 - Best‐Practice Reporting for Porous Materials Adsorption Data-SI.pdf:PDF},
  groups    = {AIF},
  publisher = {Wiley},
}

- Test data taken from Supporting Information of paper: https://doi.org/10.1039/D4SC08223K

@Article{D4SC08223K1,
author ="Abylgazina, Leila and Senkovska, Irena and Maliuta, Mariia and Bachetzky, Christopher and Rauche, Marcus and Pöschel, Kathrin and Schmidt, Johannes and Isaacs, Mark and Morgan, David and Otyepka, Michal and Otyepkova, Eva and Mendt, Matthias and More, Yogeshwar D. and Buschbeck, Robin and Schneemann, Andreas and Synytska, Alla and Pöppl, Andreas and Eng, Lukas M. and Tan, Jin-Chong and Brunner, Eike and Kaskel, Stefan",
title  ="The role of surface deformation on responsivity of the pillared layer metal–organic framework DUT-8(Ni)",
journal  ="Chem. Sci.",
year  ="2025",
volume  ="16",
issue  ="15",
pages  ="6402-6417",

File: tests/data/d4sc08223k1/Figure S5_Reactivation/PDMS/MM-156+153-DUT-8(Ni)_PDMS_N2_77K (Raw Analysis Data).aif
data_raw2aif
_exptl_operator 'operator'
_exptl_date 2024-04-04T00:00:00
_exptl_instrument 'QuadraSorb Station 3'
_exptl_adsorptive 'Nitrogen'
_exptl_temperature 77.3
_adsnt_sample_mass 0.0146
_adsnt_sample_id 'MM156+153_DUT-8'
_adsnt_material_id 'unknown'
_units_temperature 'K'
_units_pressure 'Torr'
_units_mass 'g'
_units_loading 'cc'
_audit_aif_version d546195

loop_
_adsorp_pressure
_adsorp_p0
_adsorp_amount
8.38 763.21 -0.0359
40.84 763.21 -0.057
68.84 763.21 -0.0718
109.1 763.21 -0.0845
138.93 763.21 -0.0967
168.59 763.21 -0.1069
197.61 763.21 -0.0489
221.06 763.21 1.0055
251.77 763.21 2.4857
283.31 763.21 3.7118
314.24 763.21 4.7837
348.94 763.21 5.7351
377.18 763.21 6.1866
410.75 763.21 6.6554
440.57 763.21 6.9887
471.48 763.21 7.233
501.11 763.21 7.4551
532.15 763.21 7.6268
563.85 763.21 7.7826
597.0 763.21 7.9272
629.93 763.21 8.0517
657.25 763.21 8.1556
688.19 763.21 8.2699
720.3 763.21 8.3904
748.91 763.21 8.5636

loop_
_desorp_pressure
_desorp_p0
_desorp_amount
684.55 763.21 8.4275
639.65 763.21 8.389
588.46 763.21 8.3384
538.69 763.21 8.2866
487.04 763.21 8.2326
412.6 763.21 8.1464
379.94 763.21 8.0887
322.6 763.21 7.978
270.84 763.21 7.8845
216.5 763.21 7.7687
169.55 763.21 7.6456
110.35 763.21 7.4471
53.57 763.21 7.1191
6.5 763.21 -0.9611

File: tests/data/d4sc08223k1/Figure S5_Reactivation/PDMS/MM-156+153-DUT-8(Ni)_PDMS_N2_R150+V_N2_77K (Raw Analysis Data).aif
data_raw2aif
_exptl_operator 'operator'
_exptl_date 2024-04-05T00:00:00
_exptl_instrument 'QuadraSorb Station 1'
_exptl_adsorptive 'Nitrogen'
_exptl_temperature 77.3
_adsnt_sample_mass 0.015
_adsnt_sample_id 'MM-156+153-PDMS'
_adsnt_material_id 'unknown'
_units_temperature 'K'
_units_pressure 'Torr'
_units_mass 'g'
_units_loading 'cc'
_audit_aif_version d546195

loop_
_adsorp_pressure
_adsorp_p0
_adsorp_amount
11.71 758.76 0.0056
44.04 758.76 0.0091
75.8 756.8 0.0148
106.92 756.8 0.0198
137.74 757.25 0.0289
167.17 757.25 0.1007
194.03 756.48 0.3438
220.78 756.48 0.7489
248.73 757.44 1.3688
282.33 757.44 2.0289
310.49 756.77 2.7074
340.33 756.77 3.3364
371.13 755.34 4.0098
401.41 755.34 4.6339
432.16 753.72 5.1261
463.37 753.72 5.6363
491.15 752.62 5.9278
521.83 752.62 6.2864
551.51 751.55 6.5904
583.8 751.55 6.9947
615.64 750.6 7.2201
644.05 750.6 7.4499
673.79 750.0 7.7409
703.96 750.0 7.9306
739.12 750.36 8.232

loop_
_desorp_pressure
_desorp_p0
_desorp_amount
671.9 750.36 8.0904
620.31 750.22 8.0188
573.46 750.22 7.9648
523.0 749.57 7.9108
471.89 749.57 7.7978
412.68 749.32 7.7076
361.29 749.32 7.6252
312.31 748.69 7.5411
259.33 748.69 7.4358
207.67 748.34 7.3187
156.98 748.34 7.1925
106.2 748.47 7.0249
57.65 748.47 6.79
7.44 748.47 0.1469
