Repository: Bondoki/AdsorptionInformationFileParserNOMAD

# aifparser

Parser for the .aif file (Adsorption Information File) for NOMAD

This `nomad` plugin was generated with `Cookiecutter` along with `@nomad`'s [`cookiecutter-nomad-plugin`](https://github.com/FAIRmat-NFDI/cookiecutter-nomad-plugin) template.

## Development

If you want to develop locally this plugin, clone the project and in the plugin folder, create a virtual environment (you can use Python 3.10, 3.11 or 3.12):
```sh
git clone https://github.com/Bondoki/aifparser.git
cd aifparser
python3.11 -m venv .pyenv
. .pyenv/bin/activate
```

Make sure to have `pip` upgraded:
```sh
pip install --upgrade pip
```

We recommend installing `uv` for fast pip installation of the packages:
```sh
pip install uv
```

Install the `nomad-lab` package:
```sh
uv pip install -e '.[dev]'
```

### Run the tests

You can run locally the tests:
```sh
python -m pytest -sv tests
```

where the `-s` and `-v` options toggle the output verbosity.

Our CI/CD pipeline produces a more comprehensive test report using the `pytest-cov` package. You can generate a local coverage report:
```sh
uv pip install pytest-cov
python -m pytest --cov=src tests
```

### Run linting and auto-formatting

We use [Ruff](https://docs.astral.sh/ruff/) for linting and formatting the code. Ruff auto-formatting is also a part of the GitHub workflow actions. You can run locally:
```sh
ruff check .
ruff format . --check
```

- Test data taken from Supporting Information of paper: https://doi.org/10.1039/D1QI00349F
  
@Article{D1QI00349F,
author ="Schwotzer, Friedrich and Senkovska, Irena and Bon, Volodymyr and Lochmann, Stefanie and Evans, Jack D. and Pohl, Darius and Rellinghaus, Bernd and Kaskel, Stefan",
title  ="Solvent-assisted delamination of layered copper dithienothiophene-dicarboxylate (DUT-134)",
journal  ="Inorg. Chem. Front.",
year  ="2021",
volume  ="8",
issue  ="13",
pages  ="3308-3316",
publisher  ="The Royal Society of Chemistry",
doi  ="10.1039/D1QI00349F",
url  ="http://dx.doi.org/10.1039/D1QI00349F",
abstract  ="The isolation of 2D nanosheets of layered metal–organic frameworks (MOFs) has become an active research field due to the various advantages resulting from shape anisotropy. The most sophisticated method to obtain the nanostructures of interest is the top-down approach using an external physical energy input{,} such as ultrasound. In the present work{,} we rationalize the choice of solvent most suitable for the delamination of the bulk crystals of paddle wheel-based layered MOF [Cu2(dttc)2]n (DUT-134(Cu); dttc: dithieno[3{,}2-b:2′{,}3′-d]thiophene-2{,}6-dicarboxylate) as a model system{,} containing a bent organic linker. The ideal delamination solvent can tear the layers apart and prevent the agglomeration of nanosheets in suspension. The impact of different guest molecules{,} such as alcohols and ketones on the MOF structure{,} was studied by analyzing the single-crystal structures of the respective compounds and the behavior of desolvated MOF upon the physisorption of corresponding guests. In situ experiments facilitated the understanding of the adsorption process and structural transition in this layered structure. The most suitable solvents to delaminate DUT-134(Cu) turned out to be ketones{,} particularly acetone and butanone{,} giving a stable suspension of ∼10 nm-thick nanosheets."}

- Test data taken from Supporting Information of paper: https://doi.org/10.1002/anie.202513606

@Article{Siderius2025,
  author    = {Siderius, Daniel W. and Evans, Jack D. and Iacomi, Paul and Vanduyfhuys, Louis and Van Speybroeck, Veronique and Bon, Volodymyr and Kaskel, Stefan},
  journal   = {Angewandte Chemie International Edition},
  title     = {Best‐Practice Reporting for Porous Materials Adsorption Data},
  year      = {2025},
  issn      = {1521-3773},
  month     = oct,
  number    = {44},
  volume    = {64},
  doi       = {10.1002/anie.202513606},
  file      = {:pdf/Siderius2025 - Best‐Practice Reporting for Porous Materials Adsorption Data.pdf:PDF;:pdf/Siderius2025 - Best‐Practice Reporting for Porous Materials Adsorption Data-SI.pdf:PDF},
  groups    = {AIF},
  publisher = {Wiley},
}

- Test data taken from Supporting Information of paper: https://doi.org/10.1039/D4SC08223K

@Article{D4SC08223K1,
author ="Abylgazina, Leila and Senkovska, Irena and Maliuta, Mariia and Bachetzky, Christopher and Rauche, Marcus and Pöschel, Kathrin and Schmidt, Johannes and Isaacs, Mark and Morgan, David and Otyepka, Michal and Otyepkova, Eva and Mendt, Matthias and More, Yogeshwar D. and Buschbeck, Robin and Schneemann, Andreas and Synytska, Alla and Pöppl, Andreas and Eng, Lukas M. and Tan, Jin-Chong and Brunner, Eike and Kaskel, Stefan",
title  ="The role of surface deformation on responsivity of the pillared layer metal–organic framework DUT-8(Ni)",
journal  ="Chem. Sci.",
year  ="2025",
volume  ="16",
issue  ="15",
pages  ="6402-6417",

File: tests/data/d4sc08223k1/Figure S5_Reactivation/MM156+153_DUT-8(Ni)_bpN2_77K (Raw Analysis Data).aif
data_raw2aif
_exptl_operator 'operator'
_exptl_date 2024-04-03T00:00:00
_exptl_instrument 'QuadraSorb Station 1'
_exptl_adsorptive 'Nitrogen'
_exptl_temperature 77.3
_adsnt_sample_mass 0.0253
_adsnt_sample_id 'MM156+153_DUT-8'
_adsnt_material_id 'unknown'
_units_temperature 'K'
_units_pressure 'Torr'
_units_mass 'g'
_units_loading 'cc'
_audit_aif_version d546195

loop_
_adsorp_pressure
_adsorp_p0
_adsorp_amount
9.4 763.02 0.1075
42.47 763.02 0.1227
70.78 763.02 0.1733
97.82 763.02 9.8927
131.63 763.02 14.3204
158.06 763.02 15.2121
191.85 763.02 15.6914
219.85 763.02 15.9619
256.28 763.02 16.2205
285.76 763.02 16.3785
317.17 763.02 16.5097
348.26 763.02 16.6233
379.24 763.02 16.7303
409.04 763.02 16.8412
439.16 763.02 16.9111
469.67 763.02 16.9576
499.18 763.02 17.0417
530.92 763.02 17.1347
561.54 763.02 17.2237
591.13 763.02 17.2948
631.34 763.02 17.3929
658.7 763.02 17.473
688.5 763.02 17.5594
716.46 763.02 17.6668
762.58 763.02 18.6757

loop_
_desorp_pressure
_desorp_p0
_desorp_amount
658.73 763.02 17.6301
622.64 763.02 17.5869
581.6 763.02 17.5395
531.59 763.02 17.4753
480.68 763.02 17.3984
428.22 763.02 17.3124
373.57 763.02 17.2064
321.54 763.02 17.0919
269.66 763.02 16.9698
216.76 763.02 16.8169
163.38 763.02 16.6227
112.62 763.02 16.3557
47.03 763.02 15.7421
7.95 763.02 2.3922
